Repository: ricardoalvarezu2-cyber/cotizador-itt-2.0

# Registro de cotizaciones

Una carpeta por cotización: `COT[AA]-[código de cliente]-[NNN]_<CLIENTE>_<PEDIDO>/`. Para empezar una nueva, copiar [`_plantilla/`](_plantilla/README.md) y seguir la [guía](../conocimiento/guia_cotizacion.md).

| Código | Cliente | Pedido | Equipo | Cant. | Precio c/u USD | Total USD sin IVA | Plazo | Estado | Enviada | Resultado | Carpeta |
|---|---|---|---|---|---|---|---|---|---|---|---|
| COT26-1003-001 | CAPEX S.A.

## Casos de control (no son cotizaciones para clientes)

Resumen de los 4 controles con agentes y errores repetidos: `conocimiento/auditorias/2026-10-28_controles_4_agentes.md`.

File: cotizaciones/COT26-0010-002_AESA_C5297_FILTROS_COALESCEDORES/pedido/ANEXO 2 - Especificaciones de YPF/B0600 Protección Anticorrosiva con Recubrimientos.txt (part 2 of 7)
                                                       #Título                     B0600 Protección
Sólidos en peso                                                                             a                a           a        ASTM D2369; tolerancia: ± 5%
Sólidos en volumen                                                                          a                a           a        ASTM D2697; tolerancia: ± 5%
Vida útil de la mezcla 20°C, 25°C, 30°C                                                     a                                     ISO 9514
Color                                                                                                                             ISO 3668
                                                                                            a
                      Ensayo de alternativa                                                                                       ASTM D1729
Datos de identificación
Hojas de seguridad del producto (Material
Safety Data Sheet)
Datos Complementarios
Máximo agregado de diluyente a la pintura                                                                                         Según hoja de datos del
                                                                                            a
(%)                                                                                                                               fabricante
Tiempo de secado al tacto, de curado y                                                                                            ASTM D 1640
periodo de espera para aplicación de la                                                     a                                     Según hoja de datos del
siguiente capa a: 20°C, 25°C, 30°C                                                                                                fabricante
Espesor máximo de capa curada por capa
                                                                                            a
aplicada.
Rendimiento teórico m2/L o m2/kg                                                                                                  Dato para un espesor de capa curada
                                                                                            a
                                                                                                                                  de 100 µm
Rango de temperatura y humedad relativa
                                                                                            a
ambiente para la aplicación
Datos sobre productos y criterios para
                                                                                            a
reparación y/o retoque
Requisitos para las condiciones de
                                                                                            a
almacenamiento
Vida útil en el envase (Pot life)                                                                                                 Según hoja de datos del
                                                                                            a
                                                                                                                                  fabricante


  COPIA NO CONTROLADA
  [Consulte la versión vigente en Y-DOC. El impreso es copia no controlada]
  © YPF S.A., 2013. Este documento es propiedad exclusiva de YPF S.A. y su reproducción total o parcial está totalmente prohibida y queda amparada por la legislación vigente. El uso, copia, reproducción
                                        o venta de esta publicación, sólo podrá realizarse con autorización expresa y por escrito del propietario de la publicación.




                                                                                                                                                                                              8 / 56
                                                    #Título                     B0600 Protección
                                                                                Anticorrosiva con
                                                                                Recubrimientos
 #Tipo                                               Especificación            #Código                 ES__-0002657
 #Fecha de Vigencia                                  08/09/2023                #Versión                1.1
 #Activo de la información                           YPF - Privada
 #Proceso                                            21. Abastecimiento > 11. Gestionar Proyectos de Instalaciones de Superficie

                                                                                        MATERIALES DE
                                                                                            DOS
                          PARÁMETRO                                                                                                    NORMA O MÉTODO DE ENSAYO
                                                                                        COMPONENTES
                                                                                        A+B    A    B
 Sólo para cada producto asociado a                                                                                                NSF/ANSI 61
 sistemas de agua potable.
 Certificado de aprobación en vigencia para
                                                                                             a
 su empleo en contacto con agua potable
 (uso humano), emitido por la NSF de los
 EEUU.

5.2.2.2 Diluyentes
                                                                           Tabla 3 - CIPR para diluyentes

                                                                                                                                                 NORMA O MÉTODO DE
                                    PARÁMETRO                                                              REQUISITOS
                                                                                                                                                          ENSAYO
 Producto                                                                                                                                   ▪Identificación  comercial    del
                                                                                                                                            producto y de cada componente
                                                                                                                                            ▪ Nombre y dirección de la planta
                                                                                                                                            donde el producto ha sido
                                                                                                                                            fabricado
 No. de partida
 Peso específico                                                                                                                            ASTM D891
 Punto de inflamación (vaso abierto)                                                                              ≥ 30°C                    ASTM D1310
 Contenido de agua                                                                                                ≤ 0,5%                    ASTM D1364
 Hojas de seguridad del producto (Material Safety Data
 Sheet)


5.2.2.3 Material de relleno
                                                                    Tabla 4 - CIPR para material de relleno

                                                                                                                                                 NORMA O MÉTODO DE
                                    PARÁMETRO                                                               REQUISITOS
                                                                                                                                                          ENSAYO
 Producto                                                                                                                                   ▪Identificación comercial del
                                                                                                                                            producto y de cada componente.
                                                                                                                                            ▪ Nombre y dirección de la planta
                                                                                                                                            donde el producto ha sido
                                                                                                                                            fabricado.
 No. de partida
 Fecha de fabricación y vencimiento de cada
 componente



   COPIA NO CONTROLADA
   [Consulte la versión vigente en Y-DOC. El impreso es copia no controlada]
   © YPF S.A., 2013. Este documento es propiedad exclusiva de YPF S.A. y su reproducción total o parcial está totalmente prohibida y queda amparada por la legislación vigente. El uso, copia, reproducción
                                         o venta de esta publicación, sólo podrá realizarse con autorización expresa y por escrito del propietario de la publicación.




                                                                                                                                                                                               9 / 56
                                                    #Título                     B0600 Protección
                                                                                Anticorrosiva con
                                                                                Recubrimientos
 #Tipo                                               Especificación            #Código                 ES__-0002657
 #Fecha de Vigencia                                  08/09/2023                #Versión                1.1
 #Activo de la información                           YPF - Privada
 #Proceso                                            21. Abastecimiento > 11. Gestionar Proyectos de Instalaciones de Superficie

                                                                                                                                               NORMA O MÉTODO DE
                                    PARÁMETRO                                                               REQUISITOS
                                                                                                                                                      ENSAYO
 Tiempo de endurecimiento y curado                                                                                                          ASTM C308
 Características de la carga: caracterización del
 material, rango de granulometría, rango de % en peso
 admisible en el material de base que constituye el
 material de relleno
 Hojas de seguridad del producto (Material Safety Data
 Sheet)
5.2.2.4 Hojuelas de vidrio
                                                                  Tabla 5 - CIPR para las hojuelas de vidrio

                                                                                                           REQUISI
                                   PARÁMETRO                                                                                           NORMA O MÉTODO DE ENSAYO
                                                                                                            TOS
 Producto                                                                                                                          ▪ Identificación comercial del producto
                                                                                                                                   y de cada componente
                                                                                                                                   ▪ Nombre y dirección de la planta de
                                                                                                                                   fabricación
 No. de partida
 Granulometría (rango)
 Densidad aparente
 Contenido de agua                                                                                          ≤ 0,1 %
 Contenido total de substancias solubles                                                                   10 ≤ ppm
 Contenido de Fe                                                                                            ≤ 5 ppm


5.2.2.5 Materiales de vidrio
                                                                   Tabla 6 – CIPR para Materiales de vidrio

                                                                                                           REQUISI
                                   PARÁMETRO                                                                                           NORMA O MÉTODO DE ENSAYO
                                                                                                            TOS
 Producto                                                                                                                          ▪ Identificación comercial del producto
                                                                                                                                   y de cada componente
                                                                                                                                   ▪ Nombre y dirección de la planta de
                                                                                                                                   fabricación
 No. de partida
 Peso por m2
 Contenido de agua                                                                                          ≤ 0,1 %




   COPIA NO CONTROLADA
   [Consulte la versión vigente en Y-DOC. El impreso es copia no controlada]
   © YPF S.A., 2013. Este documento es propiedad exclusiva de YPF S.A. y su reproducción total o parcial está totalmente prohibida y queda amparada por la legislación vigente. El uso, copia, reproducción
                                         o venta de esta publicación, sólo podrá realizarse con autorización expresa y por escrito del propietario de la publicación.




                                                                                                                                                                                            10 / 56
                                                       #Título                     B0600 Protección
                                                                                   Anticorrosiva con
                                                                                   Recubrimientos
    #Tipo                                               Especificación            #Código                 ES__-0002657
    #Fecha de Vigencia                                  08/09/2023                #Versión                1.1
    #Activo de la información                           YPF - Privada
    #Proceso                                            21. Abastecimiento > 11. Gestionar Proyectos de Instalaciones de Superficie

5.2.2.6 Material para sellado (elastoméricos) – imprimación asociada al material
                                                                 Tabla 7 – CIPR para Materiales elastoméricos

                                    PARÁMETRO                                                            REQUISITOS                        NORMA O MÉTODO DE ENSAYO
    Producto                                                                                                                             ▪ Identificación comercial del
                                                                                                                                         producto y de cada componente
                                                                                                                                         ▪ Nombre y dirección de la planta de
                                                                                                                                         fabricación
    No. de partida y datos característicos de la misma
    Fecha de fabricación y de vencimiento de cada
    componente
    Calificación del Sellador según                                                                                                      ASTM C920


5.3 Requisitos para la protección anticorrosiva con recubrimientos
5.3.1 Criterios generales
5.3.1.1 Diseño
El diseño de los equipos, cañerías y accesorios deberá cumplir con las indicaciones que sean aplicables de las
normas BS EN 14879-1, NACE SP0178, ISO 12944-3.
Estos requisitos tienen carácter complementario (se agregan) a los criterios establecidos por las normas
aplicables para la construcción, como, por ejemplo: Código ASME BPVC Sección VIII, API 12J, ANSI B16.5,
API 5C1, API 650, API 653, etc.
No deberán existir chorros de fluido y/o condiciones de cavitación incidiendo directamente y/o de modo
localizado sobre las superficies interiores recubiertas.
Deberá verificarse que los componentes a ser recubiertos posean características constructivas con las
respectivas tolerancias dimensionales necesarias para que no se produzcan inconvenientes de utilización
luego de la aplicación de los sistemas de recubrimiento.
Los orificios por donde pasarán los elementos de fijación de los elementos construidos en acero al carbono
que deben ser montados sobre el componente mediante bulones o espárragos roscados, deberán poseer
dimensiones apropiadas tales que permitan:
-     Recibir la aplicación del respectivo sistema de recubrimiento sobre la superficie interior de los orificios.
-     El pasaje libre de cada elemento de fijación sin dañar el sistema de recubrimiento aplicado sobre la
      superficie interior de los orificios.
En caso de presentarse unión de metales distintos, como por ejemplo acero al carbono y acero inoxidable, la
interface entre los dos metales debe recubrirse cubriendo hasta 5 cm del cordón de soldadura en el acero




      COPIA NO CONTROLADA
      [Consulte la versión vigente en Y-DOC. El impreso es copia no controlada]
      © YPF S.A., 2013. Este documento es propiedad exclusiva de YPF S.A. y su reproducción total o parcial está totalmente prohibida y queda amparada por la legislación vigente. El uso, copia, reproducción
                                            o venta de esta publicación, sólo podrá realizarse con autorización expresa y por escrito del propietario de la publicación.




                                                                                                                                                                                               11 / 56
                                                       #Título                     B0600 Protección
                                                                                   Anticorrosiva con
                                                                                   Recubrimientos
    #Tipo                                               Especificación            #Código                 ES__-0002657
    #Fecha de Vigencia                                  08/09/2023                #Versión                1.1
    #Activo de la información                           YPF - Privada
    #Proceso                                            21. Abastecimiento > 11. Gestionar Proyectos de Instalaciones de Superficie

inoxidable. Deberán recubrirse todos los componentes de acero inoxidable que se encuentren eléctricamente
vinculados a la envolvente del equipo.
5.3.1.2 Montaje
Antes del montaje deberá asegurarse que todos los sistemas de recubrimiento, excepto el sistema 603A, hayan
cumplido con el proceso de curado. En el caso que el sistema de recubrimiento requiera curado por
temperatura, los paneles de ensayo deberán cumplir previamente con el ensayo de adherencia al corte – Ver
ítem 5.3.4.2.
5.3.1.3 Elementos de sujeción
Todos los bulones y tuercas deberán tener arandelas asociadas.
Cuando los elementos de sujeción estén construidos en acero al carbono deberán protegerse de la corrosión
según el siguiente criterio:
a) Elementos correspondientes a superficie exterior: Recubrimiento A4L según ISO 4042
Recubrimiento electrolítico sobre piezas roscadas, en el cual el código de designación, indica que:
-     A: Letra que identifica al Metal de recubrimiento: Zn.
-     4: es el número de código que determina el espesor mínimo de recubrimiento: en este caso es para 12 µm
      (si son 2 metales de recubrimiento será 4+8).
-     L: Identifica el Acabado del tratamiento cromatizado. En el caso de la L, se refiere al brillo con recubrimiento
      de conversión cromática amarillo iridiscente (de amarillento brillante a amarillo-marrón, iridiscente).
b) Elementos correspondientes a superficie interior
Recubrimiento A4U según ISO 4042. Estos elementos de sujeción luego deberán ser recubiertos con el sistema
correspondiente que se ha aplicado sobre el componente. Para su recubrimiento debe realizarse una limpieza
con un solvente no inflamable libre de grasa y aceite y un tratamiento mecánico suave con un abrasivo del tipo
no tejido (ver ítem 5.3.9).
Para este recubrimiento electrolito sobre piezas roscadas, su código de designación, indica que:
-     A: letra que identifica al Metal de recubrimiento: Zn.
-     4: es el número de código que determina el espesor mínimo de recubrimiento: en este caso es para 12 µm
      (si son 2 metales de recubrimiento será 4+8).
-     U: identifica el Acabado del tratamiento Cromado. En el caso de la U, se refiere para todos los acabos sin
      tratamiento de cromado.
Para ambos casos deberá verificarse el cumplimiento de la norma ASTM F1940. Método de Prueba Estándar
para la Verificación del Control de Procesos para Prevenir la fragilización por Hidrógeno en los Elementos de
Enchapado o Recubiertos.




      COPIA NO CONTROLADA
      [Consulte la versión vigente en Y-DOC. El impreso es copia no controlada]
      © YPF S.A., 2013. Este documento es propiedad exclusiva de YPF S.A. y su reproducción total o parcial está totalmente prohibida y queda amparada por la legislación vigente. El uso, copia, reproducción
                                            o venta de esta publicación, sólo podrá realizarse con autorización expresa y por escrito del propietario de la publicación.




                                                                                                                                                                                               12 / 56
                                                       #Título                     B0600 Protección
                                                                                   Anticorrosiva con
                                                                                   Recubrimientos
    #Tipo                                               Especificación            #Código                 ES__-0002657
    #Fecha de Vigencia                                  08/09/2023                #Versión                1.1
    #Activo de la información                           YPF - Privada
    #Proceso                                            21. Abastecimiento > 11. Gestionar Proyectos de Instalaciones de Superficie


5.3.2 Documentos a ser utilizados para los trabajos de protección anticorrosiva
Documentación técnica que deberá ser presentada por el Contratista a YPF para su aprobación antes
del comienzo de los trabajos:
5.3.2.1 Trabajos en taller
-     Hojas Técnicas de cada material (Data Sheet), y el Certificado de Identificación de Producto (CIPR) de
      referencia asociado a cada componente de cada producto.
-     Hojas de Seguridad de cada producto (MSDS).
-     Instrucciones para la preparación de la superficie y para la aplicación de cada material para cada sistema.
-     Plan de Inspección y ensayos.
5.3.2.2 Trabajos en campo
-     Hojas Técnicas de cada material (Data Sheet), y el Certificado de Identificación de Producto (CIPR) de
      referencia asociado a cada componente de cada producto.
-     Hojas de Seguridad de cada producto (MSDS).
-     Instrucciones para la preparación de la superficie y para la aplicación de cada material para cada sistema.
-     Documentación requerida según orden de compra y pliego de licitación. En el ANEXO IV se listan los
      requerimientos mínimos para la aplicación.

5.3.3 Sistemas de recubrimiento y materiales y/o productos asociados.
5.3.3.1 Generalidades
Todos los materiales de recubrimiento que forman parte de un determinado sistema de recubrimiento deberán
ser provistos por el mismo fabricante.
Los diluyentes, los solventes de limpieza, los materiales de ajuste de color u otro tipo de ajuste, los materiales
de relleno y los materiales para realizar las reparaciones que puedan ser necesarias en cada caso, deberán
ser provistos también por el mismo fabricante que provea los materiales de recubrimiento del respectivo
sistema, los que deberán ser compatibles con los respectivos materiales de recubrimiento que componen dicho
sistema.
Cada capa de recubrimiento aplicada deberá poseer un color que permita ser distinguida de la capa anterior
aplicada.
La “banda de refuerzo” deberá ser considerada como una capa más de recubrimiento, por lo que su color
deberá ser diferente al color que posee la capa anterior sobre la cual es aplicada.
Cuando la superficie que debe ser recubierta quede inaccesible luego de ser montada, la misma deberá ser
recubierta con el sistema completo y con la continuidad de capa verificada antes de ser instalados los
componentes asociados a esta superficie.



      COPIA NO CONTROLADA
      [Consulte la versión vigente en Y-DOC. El impreso es copia no controlada]
      © YPF S.A., 2013. Este documento es propiedad exclusiva de YPF S.A. y su reproducción total o parcial está totalmente prohibida y queda amparada por la legislación vigente. El uso, copia, reproducción
                                            o venta de esta publicación, sólo podrá realizarse con autorización expresa y por escrito del propietario de la publicación.




                                                                                                                                                                                               13 / 56
                                                       #Título                     B0600 Protección
                                                                                   Anticorrosiva con
                                                                                   Recubrimientos
    #Tipo                                               Especificación            #Código                 ES__-0002657
    #Fecha de Vigencia                                  08/09/2023                #Versión                1.1
    #Activo de la información                           YPF - Privada
    #Proceso                                            21. Abastecimiento > 11. Gestionar Proyectos de Instalaciones de Superficie

Todas las reparaciones de los sistemas de recubrimiento que puedan ser requeridas como consecuencia de
los ensayos destructivos realizados sobre las superficies recubiertas de los equipos o de los elementos
estructurales asociados, deberán ser efectuadas por el Contratista sin cargo alguno para YPF.
No será admitido el fraccionamiento del contenido de los envases de alguno de los componentes de un
determinado producto.
Cuando al finalizar una determinada tarea o el turno de trabajo, quede una cantidad de material de
recubrimiento residual ya preparado dentro del recipiente que lo contiene, este material deberá ser descartado.
En el momento de la entrega de los materiales de recubrimiento en la obra, los materiales a ser empleados
deberán poseer, como mínimo, una vida útil en el envase (shelf life) de 6 meses. Deberán ser consensuados
en la reunión de iniciación de los trabajos y quedar registrado por escrito, la utilización de retardantes o
aceleradores de la reacción de curado u otro aditivo debido a condiciones climáticas o trabajos específicos,
donde quedará a criterio de YPF aceptar la incorporación de los mismos.
Los materiales de recubrimiento deberán ser almacenados bajo techo, en un depósito cerrado construido o
adaptado a tal efecto, que posea piso de cemento, de baldosa o de metal y que se encuentre seco, colocados
sobre entablados (no deberán estar apoyados directamente sobre el piso del almacén), en un ambiente
ventilado de modo apropiado, y manteniendo los envases a la temperatura indicada en la hoja de datos técnicos
del producto.
5.3.3.2 Requisitos para la superficie recubierta
Cada capa de recubrimiento deberá presentar a simple vista, al finalizar su aplicación, un aspecto suave y
uniforme, y un brillo y color uniformes, sin discontinuidades, sin partículas o suciedades adheridas u ocluidas,
sin chorreaduras, sin corrimientos, sin gotas de sobre aspersión (overspray), sin atomización seca, sin fisuras,
sin rajaduras, sin burbujas, sin ampollas, sin cráteres, sin aspecto de piel de cocodrilo, sin aspecto de cáscara
de naranja, sin delaminaciones, sin porosidades, o cualquier otro defecto.
Para los laminados cada capa con material de vidrio deberá presentar además un aspecto translúcido, sin
burbujas de aire, sin material de refuerzo expuesto al fluido.
5.3.3.3 Requisitos particulares para los materiales ricos en pigmento de cinc
Para los materiales ricos en pigmento de cinc, formulados sobre la base de cinc silicato de etilo o de resina
epoxi, deberán cumplirse los siguientes requisitos particulares:
-     Contenido en peso de pigmento de cinc en la capa de fondo curada: valor ≥ 82% respecto de la capa de
      recubrimiento curada.
-     Contenido de plomo en el pigmento de cinc “Tipo 2” (≤ 100 mg/kg), según SSPC PS Guide 12.00.
-     Si luego de tres (3) horas de aplicada la capa de cinc silicato de etilo, la humedad relativa ambiente
      presentara un valor < 60%, y/o la temperatura del ambiente interior del componente y/o del substrato se
      encontrará con valores ≥ 28°C, la superficie recubierta deberá ser rociada con agua desmineralizada
      (conductividad eléctrica ≤ 1 μS/cm).




      COPIA NO CONTROLADA
      [Consulte la versión vigente en Y-DOC. El impreso es copia no controlada]
      © YPF S.A., 2013. Este documento es propiedad exclusiva de YPF S.A. y su reproducción total o parcial está totalmente prohibida y queda amparada por la legislación vigente. El uso, copia, reproducción
                                            o venta de esta publicación, sólo podrá realizarse con autorización expresa y por escrito del propietario de la publicación.




                                                                                                                                                                                               14 / 56
                                                       #Título                     B0600 Protección
                                                                                   Anticorrosiva con
                                                                                   Recubrimientos
    #Tipo                                               Especificación            #Código                 ES__-0002657
    #Fecha de Vigencia                                  08/09/2023                #Versión                1.1
    #Activo de la información                           YPF - Privada
    #Proceso                                            21. Abastecimiento > 11. Gestionar Proyectos de Instalaciones de Superficie

-     La aplicación del rociado deberá ser realizada utilizando un pulverizador apropiado de gotas finas (≤ 50
      μm), siguiendo las indicaciones del fabricante del material sobre el modo y el momento de su realización,
      cuidando que el agua del rociado no chorree sobre la superficie recubierta, y sobre la base de un
      procedimiento de trabajo aceptado previamente por YPF. Así mismo, la aplicación del rociado deberá ser
      acordada previamente con YPF.
-     Las reparaciones del sistema de recubrimiento Inorgánico de Cinc, deberá realizarse con un sistema de
      recubrimiento Orgánico de Cinc (“Epoxi Cinc Rich”).
-     Excepcionalmente por cuestiones climáticas de humedad o temperatura, quedará a criterio de YPF
      seleccionar otro sistema de recubrimiento que no sea el Cinc Inorgánico (“Cinc Silicato”).

5.3.4 Control de calidad del recubrimiento aplicado
5.3.4.1 Espesor de capa seca
Los espesores (rango) indicados para cada capa curada de cada sistema de recubrimiento aplicado deberán
ser cumplidos sobre las superficies planas y curvas, sobre las aristas, sobre los bordes, sobre las esquinas,
sobre la superficie interior de los orificios de las bridas, y sobre las costuras de soldadura.
Para verificar el cumplimiento de los rangos de espesores de la capa curada de las diferentes capas de un
determinado sistema, YPF podrá requerir la realización de la medición de los espesores de capa curada sobre
la superficie recubierta del componente empleando el sistema de medición por corte, según los métodos y
criterios establecidos en la norma ASTM D4138 (ensayo destructivo). Como criterio de aceptación del espesor
de capa seca para cada sistema de recubrimiento; deberá cumplir con el criterio de medición de la norma
SSPC-PA2 y, además, ninguno de los valores resultantes “Spot Measurement” (Resultado de tres mediciones
puntuales en un círculo de 4 cm de diámetro), será menor al mínimo espesor de capa del rango de espesores
indicado para cada sistema de recubrimiento.
5.3.4.2 Adhesividad/Cohesión
La adhesividad/cohesión deberán ser verificadas utilizando el método de tracción de acuerdo con las
indicaciones de la norma ASTM D4541, luego de transcurrido el tiempo mínimo de curado de la última capa
del sistema de recubrimiento.
Luego de adherida la sufridera y antes de realizar el ensayo, deberá efectuarse, en todos los casos, un corte
perimetral a la base de la sufridera. Quedará a criterio de YPF realizar el ensayo sin el corte perimetral.
No serán aceptados ensayos con fallas de adherencia en el adhesivo, ni fallas cohesivas y/o adhesivas por
debajo de los valores mínimos requeridos para cada sistema de recubrimiento.
Los adhesivos recomendados son: LOCTITE EA E-120HP, ARALDITE 2011 o equivalentes de igual o mejor
adhesividad.
Solo para el sistema de recubrimiento 603A, se podrá utilizar el “método B” del ensayo de adherencia por corte
según ASTM D3359.




      COPIA NO CONTROLADA
      [Consulte la versión vigente en Y-DOC. El impreso es copia no controlada]
      © YPF S.A., 2013. Este documento es propiedad exclusiva de YPF S.A. y su reproducción total o parcial está totalmente prohibida y queda amparada por la legislación vigente. El uso, copia, reproducción
                                            o venta de esta publicación, sólo podrá realizarse con autorización expresa y por escrito del propietario de la publicación.




                                                                                                                                                                                               15 / 56
                                                    #Título                     B0600 Protección
                                                                                Anticorrosiva con
                                                                                Recubrimientos
 #Tipo                                               Especificación            #Código                 ES__-0002657
 #Fecha de Vigencia                                  08/09/2023                #Versión                1.1
 #Activo de la información                           YPF - Privada
 #Proceso                                            21. Abastecimiento > 11. Gestionar Proyectos de Instalaciones de Superficie

5.3.4.3 Paneles de ensayo
Deberán prepararse al menos 3 paneles, cada 50 m² de superficie a recubrir, utilizando chapa de acero al
carbono laminada en caliente de dimensiones 200 mm x 300 mm x ≥ 6 mm (bordes y esquinas redondeados),
provistas con un orificio centrado junto a uno de los bordes de 200 mm, los que deberán ser procesados
simultáneamente con las superficies bajo tratamiento, recibiendo el sistema completo de recubrimiento
aplicado en cada caso.
El recubrimiento de cada panel deberá ser realizado superponiendo las capas del sistema de modo tal que
quede expuesta cada una de las capas aplicadas en un ancho de exposición de 30 mm. También deberá
quedar expuesto el substrato de acero al carbono en un ancho de 30 mm, tal como ha quedado después del
chorreado abrasivo.
5.3.4.4 Ensayo de continuidad de capa
Al finalizar la aplicación de los sistemas de recubrimiento, y una vez que el respectivo sistema completo de
recubrimiento aplicado haya alcanzado el grado de curado apropiado, deberá ser realizado un ensayo de
verificación de la porosidad sobre el 100% de la superficie recubierta (incluyendo partes planas y curvas,
bordes, aristas, esquinas, costuras de soldadura, interiores de orificios), según la norma ASTM D 5162.
No serán admitidos poros en los sistemas de recubrimiento aplicados.
En el caso de encontrar poros, con una densidad de poros < 5 poros/m 2, los mismos deberán ser reparados
de inmediato, sin cargo alguno para YPF, siguiendo el correspondiente procedimiento de reparación
previamente aprobado por YPF.
En el caso de hallarse más de 3 zonas con una densidad < 5 poros/m 2 o que la densidad de cada una de las
zonas, sea ≥ a 5 poros/m2 deberá ser reprocesada la superficie completa del componente. Quedará a
evaluación de YPF la excepción de este criterio.
El ensayo de porosidad deberá ser realizado también sobre las zonas que hayan recibido reparaciones,
respetando los correspondientes tiempos de curado. No se admiten poros en el sistema de recubrimiento
aplicado sobre las zonas que hayan sido reparadas.




   COPIA NO CONTROLADA
   [Consulte la versión vigente en Y-DOC. El impreso es copia no controlada]
   © YPF S.A., 2013. Este documento es propiedad exclusiva de YPF S.A. y su reproducción total o parcial está totalmente prohibida y queda amparada por la legislación vigente. El uso, copia, reproducción
                                         o venta de esta publicación, sólo podrá realizarse con autorización expresa y por escrito del propietario de la publicación.




                                                                                                                                                                                            16 / 56
                                                       #Título                     B0600 Protección
                                                                                   Anticorrosiva con
                                                                                   Recubrimientos
    #Tipo                                               Especificación            #Código                 ES__-0002657
    #Fecha de Vigencia                                  08/09/2023                #Versión                1.1
    #Activo de la información                           YPF - Privada
    #Proceso                                            21. Abastecimiento > 11. Gestionar Proyectos de Instalaciones de Superficie


5.3.5 Requisitos del substrato
5.3.5.1 Criterios generales
Los requisitos que se detallan a continuación son aplicables a equipos, estructuras, componentes y cañerías
