Repository: ricardoalvarezu2-cyber/cotizador-itt-2.0

# Registro de cotizaciones

Una carpeta por cotización: `COT[AA]-[código de cliente]-[NNN]_<CLIENTE>_<PEDIDO>/`. Para empezar una nueva, copiar [`_plantilla/`](_plantilla/README.md) y seguir la [guía](../conocimiento/guia_cotizacion.md).

| Código | Cliente | Pedido | Equipo | Cant. | Precio c/u USD | Total USD sin IVA | Plazo | Estado | Enviada | Resultado | Carpeta |
|---|---|---|---|---|---|---|---|---|---|---|---|
| COT26-1003-001 | CAPEX S.A.

## Casos de control (no son cotizaciones para clientes)

Resumen de los 4 controles con agentes y errores repetidos: `conocimiento/auditorias/2026-10-28_controles_4_agentes.md`.

File: cotizaciones/COT26-0010-002_AESA_C5297_FILTROS_COALESCEDORES/pedido/ANEXO 2 - Especificaciones de YPF/B0600 Protección Anticorrosiva con Recubrimientos.txt (part 3 of 7)
                                                       #Título                     B0600 Protección
nuevas y deben cumplirse antes de ser iniciados los trabajos de protección de las superficies.
5.3.5.2 Superficies en general

-     Características aceptables
Superficie con esquinas, bordes y/o aristas con radio ≥ 1,5mm.
Si la superficie a recubrir es una zona de “reprocesamiento”, el aspecto de la superficie deberá corresponder
al grado de limpieza especificado para los contaminantes visibles correspondiente al sistema a ser aplicado.
En las aristas de las bridas el radio debe ser de 1,5 a 2,5 mm; radio máximo ≤ 10% del ancho de la cara de a
brida; brida según ASME B 16.5.
-     Defectos típicos no admisibles sobre las superficies
Delaminación del metal, socavaciones, esquinas o bordes filosos/aristas en ángulo vivo (con radio < 3 mm)
para la superficie que recibirá el sistema aplicable sobre la superficie interior, y con radio < 1,5 mm para la
superficie que recibirá el sistema aplicable sobre la superficie exterior), rajaduras, fisuras, “depresiones”
aisladas o generalizadas, cavidades de cualquier dimensión con o sin bordes filosos, protuberancias, rebabas,
astillas, costras, escamas, hendiduras, abolladuras, ranuras, discontinuidades violentas con o sin bordes
filosos, “daños por corrosión” de cualquier tipo, salpicaduras de soldadura, marcas y/o residuos por golpes de
arco de soldadura.
-     Defectos típicos admisibles
Discontinuidades suaves sin bordes filosos.

5.3.6 Costuras de soldadura
5.3.6.1 Características aceptables para superficies nuevas

-     Caso 1: Costuras de soldadura sobre la superficie interior de accesorios o cañerías.
      Costuras continuas. El aspecto de la superficie de todas las soldaduras (a tope y de filete) deberá cumplir
      con las indicaciones de la norma NACE SP 0178, apéndice C, grado de preparación de la soldadura “B”.
      Para alcanzar este requisito podrá ser necesario amolar la costura “al ras”.
-     Caso 2: Costuras sobre la superficie exterior, sin aislamiento térmico o ignífugo, del recipiente y de los
      componentes asociados.




      COPIA NO CONTROLADA
      [Consulte la versión vigente en Y-DOC. El impreso es copia no controlada]
      © YPF S.A., 2013. Este documento es propiedad exclusiva de YPF S.A. y su reproducción total o parcial está totalmente prohibida y queda amparada por la legislación vigente. El uso, copia, reproducción
                                            o venta de esta publicación, sólo podrá realizarse con autorización expresa y por escrito del propietario de la publicación.




                                                                                                                                                                                               17 / 56
                                                       #Título                     B0600 Protección
                                                                                   Anticorrosiva con
                                                                                   Recubrimientos
    #Tipo                                               Especificación            #Código                 ES__-0002657
    #Fecha de Vigencia                                  08/09/2023                #Versión                1.1
    #Activo de la información                           YPF - Privada
    #Proceso                                            21. Abastecimiento > 11. Gestionar Proyectos de Instalaciones de Superficie

      Costuras continuas. El aspecto y las características de la superficie de todas las soldaduras (a tope y de
      filete) deberá cumplir con las indicaciones de la norma BS EN 14879-1, Tabla 4, grado A2 y con los
      requisitos agregados indicados más abajo donde se describen las “características no aceptables” para las
      costuras de soldadura, debiendo considerarse siempre la condición más exigente de todas las indicadas.
-     Caso 3: Costuras sobre la superficie interior de recipientes y tanques y superficie exterior, provistas con
      aislamiento térmico o ignífugo, y costuras sobre el perímetro inferior de la envolvente y sobre la superficie
      exterior del fondo (la superficie exterior del fondo se encontrará sin aislamiento térmico en el momento de
      la aplicación del sistema de recubrimiento).
      Costuras continuas. El aspecto de la superficie de todas las soldaduras (a tope y de filete) deberá cumplir
      con las indicaciones de la norma NACE SP 0178, apéndice C, grado de preparación de la soldadura “C”.
      Para alcanzar este requisito podrá ser necesario amolar parcialmente la costura hasta eliminar cualquier
      discontinuidad.
5.3.6.2 Características no aceptables
Para todas las costuras de soldadura y zonas de soldadura (Criterios aplicables sobre las costuras de soldadura
y sobre las zonas adyacentes a las costuras hasta una distancia de 100 mm a ambos lados de las mismas):
-     Costuras discontinuas.
-     Socavaduras con radio ≤ 5 mm y/o de cualquier tipo con cantos vivos, protuberancias, marcas de
      electrodos, residuos de la soldadura, salpicaduras de la soldadura adheridas, cavidades de cualquier tipo,
      corrosión localizada (pitting), mordeduras de borde, falta de fusión externa, falta de material de aporte
      (costura con forma cóncava), poros.
5.3.6.3 Cosmética en equipos en servicio
En los equipos en servicio no se admiten trabajos de acondicionamiento en cordones de soldadura. Sólo se
admite la eliminación de salpicaduras o proyecciones de soldadura que se encuentren débilmente adheridas
al cordón.
En ningún caso deben realizarse trabajos de cosmética cuando esta tarea pueda comprometer la integridad
estructural de la superficie tratada.
5.3.6.4 Condiciones del substrato con anomalías
YPF indicará al Contratista la tarea a realizar en caso de anomalías para el acondicionamiento de superficie.
El Contratista no deberá realizar tarea alguna de acondicionamiento de la superficie que no haya sido
previamente indicada y autorizada por YPF.




      COPIA NO CONTROLADA
      [Consulte la versión vigente en Y-DOC. El impreso es copia no controlada]
      © YPF S.A., 2013. Este documento es propiedad exclusiva de YPF S.A. y su reproducción total o parcial está totalmente prohibida y queda amparada por la legislación vigente. El uso, copia, reproducción
                                            o venta de esta publicación, sólo podrá realizarse con autorización expresa y por escrito del propietario de la publicación.




                                                                                                                                                                                               18 / 56
                                                       #Título                     B0600 Protección
                                                                                   Anticorrosiva con
                                                                                   Recubrimientos
    #Tipo                                               Especificación            #Código                 ES__-0002657
    #Fecha de Vigencia                                  08/09/2023                #Versión                1.1
    #Activo de la información                           YPF - Privada
    #Proceso                                            21. Abastecimiento > 11. Gestionar Proyectos de Instalaciones de Superficie


5.3.7 Condiciones ambientales y del substrato
5.3.7.1 Superficie interior
-     Temperatura ambiente ≥ 10°C y ≤ 35° C.
-     Temperatura de la superficie Ts ≥ punto de rocío del aire ambiente en 5°C.
-     Humedad relativa ambiente ≤ 70% (ISO 8502-4).
5.3.7.2 Superficie exterior
-     Temperatura ambiente ≥ 10°C y ≤ 35° C.
-     Temperatura de la superficie Ts ≥ punto de rocío del aire ambiente en 5°C.
-     Humedad relativa ambiente ≤ 85%. (ISO 8502-4).
-     La superficie deberá encontrarse totalmente seca. No podrán ser realizados trabajos en el caso de lluvia,
      nieve, niebla, viento con velocidad > 5 m/s, polvo en el ambiente.

5.3.8 Preparación de la superficie con chorreado abrasivo seco
5.3.8.1 Sistema abierto con recirculación del abrasivo – Aplicable a superficies de acero al
        carbono - Grados de limpieza

a) Grado de limpieza asociado a los contaminantes visibles
      Superficie interior y exterior de acero al carbono.
      SSPC-SP5/NACE 1.
b) Grado de limpieza asociado a los contaminantes no-visibles
      Cloruros + sulfatos + iones ferrosos sobre la superficie:
      ≤ 1mg/cm² para superficie interior de “Cañerías y Accesorios asociados, Tubings”.
      ≤ 2mg/cm² para la superficie interior de “Tanques y Recipientes”.
      ≤ 5mg/cm² para la superficie exterior de “Tanques y Recipientes”.
      ≤ 2mg/cm² para superficie exterior de “Cañería con Revestimiento Exterior Tricapa”.
Grasas-aceites: sin detección, con ensayo según indicaciones de la Sección 5.3.8.4, parágrafo b).




      COPIA NO CONTROLADA
      [Consulte la versión vigente en Y-DOC. El impreso es copia no controlada]
      © YPF S.A., 2013. Este documento es propiedad exclusiva de YPF S.A. y su reproducción total o parcial está totalmente prohibida y queda amparada por la legislación vigente. El uso, copia, reproducción
                                            o venta de esta publicación, sólo podrá realizarse con autorización expresa y por escrito del propietario de la publicación.




                                                                                                                                                                                               19 / 56
                                                       #Título                     B0600 Protección
                                                                                   Anticorrosiva con
                                                                                   Recubrimientos
    #Tipo                                               Especificación            #Código                 ES__-0002657
    #Fecha de Vigencia                                  08/09/2023                #Versión                1.1
    #Activo de la información                           YPF - Privada
    #Proceso                                            21. Abastecimiento > 11. Gestionar Proyectos de Instalaciones de Superficie

5.3.8.2 Sistema abierto sin recirculación del abrasivo
Este sistema es aplicable a superficies de acero inoxidable - Grados de limpieza.
a) Grado de limpieza asociado a los contaminantes visibles
      Superficies usualmente asociadas a la superficie interior del componente, en las zonas de transición acero
      al carbono/acero inoxidable (por ejemplo, soportes soldados al cuerpo del componente).
      Superficie con aspecto uniforme sin partículas adheridas u ocluidas, sin manchas visibles de cualquier tipo.
      En caso de duda para la observación visual podrá emplearse una lupa de 10X.
b) Grado de limpieza asociado a los contaminantes no-visibles
      Cloruros + sulfatos + iones ferrosos sobre la superficie: ≤ 1mg/cm² para cualquier superficie de este
      material.
      Grasas-aceites: sin detección, con ensayo según indicaciones de la Sección 5.3.7.4, parágrafo b).
5.3.8.3 Sistema VACU BLAST - Grados de limpieza
El Grado de limpieza aplicable es similar al obtenido con el sistema de chorreado abrasivo abierto con
recirculación.
Es de carácter obligatorio para reparaciones que lleguen al substrato.
5.3.8.4 Determinación de los contaminantes no-visibles

a) Iones solubles en agua (contaminantes inorgánicos)
Para la determinación de la presencia de iones solubles en agua sobre la superficie deberán ser considerados
los siguientes criterios:
-     Extracción de muestras: según ISO 8502-6, método de Bresle (parche de Bresle).
-     Determinación de la masa de iones por unidad de superficie, según ISO 8502-9, midiendo la conductividad
      eléctrica del líquido extraído con el “parche” de Bresle.
-     Los parches a ser empleados en los ensayos deberán ser del tipo indicado en la Tabla 1 de la norma ISO
      8502-6.
-     La conductividad eléctrica deberá ser medida en µS/cm.
-     Calcular la densidad de iones solubles, utilizando la expresión que sigue:
                                                                                  A = k  V    2 − 1 µg/cm2

Donde:
V = mL de muestra obtenida del parche.
g1 [µS/cm], conductividad del agua de ensayo y el parche.


      COPIA NO CONTROLADA
      [Consulte la versión vigente en Y-DOC. El impreso es copia no controlada]
      © YPF S.A., 2013. Este documento es propiedad exclusiva de YPF S.A. y su reproducción total o parcial está totalmente prohibida y queda amparada por la legislación vigente. El uso, copia, reproducción
                                            o venta de esta publicación, sólo podrá realizarse con autorización expresa y por escrito del propietario de la publicación.




                                                                                                                                                                                               20 / 56
                                                    #Título                     B0600 Protección
                                                                                Anticorrosiva con
                                                                                Recubrimientos
 #Tipo                                               Especificación            #Código                 ES__-0002657
 #Fecha de Vigencia                                  08/09/2023                #Versión                1.1
 #Activo de la información                           YPF - Privada
 #Proceso                                            21. Abastecimiento > 11. Gestionar Proyectos de Instalaciones de Superficie

g2 [µS/cm], conductividad del agua extraída del parche.
k= Constante asociada al modelo de parche utilizado. Ver la Tabla 8.
                                                                                                Tabla 8

                                                                                                         Volumen
                            Tamaño                                                                         de la
                                                         Área                                                                        Componentes sobre
                              del                                                     k                  muestra
                                                                                                        requerido                     los que se aplica
                            Parche
                                                         mm2                                                   mL
                                                                                                                                    Cañerías con Ø ≤ 10”;
                               A-310                       310                    0,161                    0,8 a 1                   partes con formas de
                                                                                                                                       radio ≤ 120 mm
                                                                                                                                   Cañerías con 10” < Ø ≤
                                                                                                                                    30”; partes con formas
                               A-625                       625                     0,08                    1,7 a 2
                                                                                                                                   de 12 mm < radio ≤ 750
                                                                                                                                              mm
                                                                   Cañerías, equipos y
                  A-1250         1250          0,04      3 a 3,6   partes con formas de
                                                                     radio > 750 mm
Utilizar un medidor de conductividad eléctrica marca HORIBA, MODELO B-173 o instrumento de características
equivalentes.
Deben realizarse 3 mediciones de contaminantes no visibles solubles en agua cada 100 cm² de superficie.
b) Grasas y aceites – Contaminantes orgánicos
Método de referencia para la determinación de contaminantes orgánicos sobre la superficie del substrato del
componente:
    -      Frotar un área de 5 cm x 5 cm utilizando cloruro de metileno analítico embebido en un papel de filtro.
    -      Aplicar 5 gotas del frotado sobre un vidrio plano limpio.
    -      Después de la evaporación completa del solvente, exponer la placa a luz ultravioleta (luz negra) en
           completa oscuridad (la oscuridad se refiere a la luz visible). Si se observara una fluorescencia azul, la
           superficie ensayada se encuentra contaminada con aceite y/o grasa.
Cabe señalar que en el caso de que la superficie presente depresiones y/o cavidades como consecuencia de
daños por corrosión, un resultado negativo del ensayo no asegurará que no existan residuos orgánicos en el
fondo de las depresiones y/o de las cavidades. Para este caso deberá ser utilizado el método de luz ultravioleta
(luz negra), proyectando esta luz sobre la superficie a ensayar. Si se observaran zonas con fluorescencia azul,
la superficie ensayada se encuentra contaminada con aceite y/o grasa.



   COPIA NO CONTROLADA
   [Consulte la versión vigente en Y-DOC. El impreso es copia no controlada]
   © YPF S.A., 2013. Este documento es propiedad exclusiva de YPF S.A. y su reproducción total o parcial está totalmente prohibida y queda amparada por la legislación vigente. El uso, copia, reproducción
                                         o venta de esta publicación, sólo podrá realizarse con autorización expresa y por escrito del propietario de la publicación.




                                                                                                                                                                                            21 / 56
                                                    #Título                     B0600 Protección
                                                                                Anticorrosiva con
                                                                                Recubrimientos
 #Tipo                                               Especificación            #Código                 ES__-0002657
 #Fecha de Vigencia                                  08/09/2023                #Versión                1.1
 #Activo de la información                           YPF - Privada
 #Proceso                                            21. Abastecimiento > 11. Gestionar Proyectos de Instalaciones de Superficie

Al ser realizado el ensayo utilizando luz ultravioleta, el operador deberá estar provisto de una protección
apropiada sobre los ojos y sobre la piel (guantes). Para la protección ocular, el operador deberá estar provisto
con antiparras que cumplan con los requisitos de la norma ANSI Z87.1 para la protección a la luz ultravioleta.
Este ensayo podrá ser requerido por YPF en cualquier etapa del proceso de aplicación del recubrimiento
anticorrosivo.
5.3.8.5 Perfil de anclaje – Número de picos por unidad de longitud
Medición del perfil de anclaje según la norma ASTM D4417, método A (comparador mecánico) y método C
(cinta de réplica).
Para ambos métodos, el perfil de anclaje deberá encontrarse en el rango:
    -      Superficie exterior: 50 µm a 75 µm pico a valle.
    -      Superficie interior: 55 µm a 80 µm pico a valle.
    Estos rangos podrán ser distintos en caso de requerirlo el fabricante del material de recubrimiento, previa
    aprobación por parte de YPF.
    Cuando lo considere apropiado, YPF podrá requerir al Contratista la verificación de la cantidad de picos
    por unidad de longitud utilizando el método indicado en la norma ASTM D7127. Cada medición
    comprenderá 5 mediciones individuales sobre una superficie aproximada de 50 mm x 50 mm (probetas o
    bien el propio componente), realizadas en las posiciones y con las direcciones y sentidos de
    desplazamiento del cursor indicados en la Figura 1.
    -      Densidad de picos admisible: 40 a 60 picos/cm




                                                                          Figura 1 – Indicaciones sobre el modo de
                                                                          realizar cada medición individual de la
                                                                          cantidad de picos por unidad de longitud.




   COPIA NO CONTROLADA
   [Consulte la versión vigente en Y-DOC. El impreso es copia no controlada]
   © YPF S.A., 2013. Este documento es propiedad exclusiva de YPF S.A. y su reproducción total o parcial está totalmente prohibida y queda amparada por la legislación vigente. El uso, copia, reproducción
                                         o venta de esta publicación, sólo podrá realizarse con autorización expresa y por escrito del propietario de la publicación.




                                                                                                                                                                                            22 / 56
                                                    #Título                     B0600 Protección
                                                                                Anticorrosiva con
                                                                                Recubrimientos
 #Tipo                                               Especificación            #Código                 ES__-0002657
 #Fecha de Vigencia                                  08/09/2023                #Versión                1.1
 #Activo de la información                           YPF - Privada
 #Proceso                                            21. Abastecimiento > 11. Gestionar Proyectos de Instalaciones de Superficie

5.3.8.6 Calidad del aire comprimido
El aire comprimido a ser utilizado para el chorreado abrasivo deberá estar “libre” de aceite, agua y cualquier
tipo de suciedades. Se requiere que el aire comprimido presente un punto de rocío de 2°C a la presión de 0,7
MPa (7 kg/cm2) y un filtrado que permita eliminar partículas sólidas ≥ 5 µm.
Las instalaciones deberán proveer una instrumentación adecuada para la verificación de estas condiciones con
los equipos en funcionamiento.
Así mismo, la verificación de la calidad del aire comprimido en el curso de los trabajos deberá ser realizada
también sobre el aire proyectado según las indicaciones de la norma ASTM D4285.
La presión del aire comprimido para el ensayo deberá ser ≥ 0,7 MPa (≥ 7 kgf/cm 2), medida sobre la manguera
justo antes de la salida de la boquilla de chorreado abrasivo utilizando un “manómetro de aguja” (needle gage).
No deberán ser observadas manchas sobre el papel de muestra al finalizar el ensayo.
Así mismo, en el curso de los trabajos, la presión del aire comprimido medida sobre la manguera justo antes
de la salida de la boquilla de chorreado abrasivo utilizando un “manómetro de aguja” (needle gage), deberá ser
≥ 6,5 MPa (≥ 6,5 kg/cm2).
La frecuencia de realización de la verificación de la calidad del aire comprimido y de la presión de trabajo sobre
la boquilla, deberá ser, como mínimo, 1 verificación de cada parámetro cada 4 horas de trabajo.
5.3.8.7 Materiales abrasivos

a) Trabajos sobre substrato de acero al carbono
Los materiales abrasivos deberán ser provistos en bolsas cerradas (no será admitida la provisión a granel).
La arena y el cuarzo no están permitidos como materiales abrasivos y no deberán ser utilizados.
Los materiales abrasivos podrán ser reciclados/reutilizados, salvo indicación particular en contrario de YPF, y
siempre que el Contratista disponga en la obra o el taller del equipamiento apropiado para este procedimiento,
en la totalidad del desarrollo de los trabajos según corresponda.
Los materiales abrasivos admitidos para el empleo en los trabajos son los siguientes, y deberán cumplir con
los requisitos de las normas indicadas respectivamente:
                                                                                                Tabla 9

                           Abrasivo permitido                                                                 Norma de referencia                                              Abreviatura
 Óxido de aluminio fundido (Al2O3).                                                                                    ISO 11126-7                                                    N/FA
 Granate o Garnet.                                                                                                    ISO 11126-10                                                    N/GA
 Granalla de acero angular moldeado de alto                                                             ISO 11124-3 y SSPC-AB-2 /                                                   M/HCS



   COPIA NO CONTROLADA
   [Consulte la versión vigente en Y-DOC. El impreso es copia no controlada]
   © YPF S.A., 2013. Este documento es propiedad exclusiva de YPF S.A. y su reproducción total o parcial está totalmente prohibida y queda amparada por la legislación vigente. El uso, copia, reproducción
                                         o venta de esta publicación, sólo podrá realizarse con autorización expresa y por escrito del propietario de la publicación.




                                                                                                                                                                                            23 / 56
                                                    #Título                     B0600 Protección
                                                                                Anticorrosiva con
                                                                                Recubrimientos
 #Tipo                                               Especificación            #Código                 ES__-0002657
 #Fecha de Vigencia                                  08/09/2023                #Versión                1.1
 #Activo de la información                           YPF - Privada
 #Proceso                                            21. Abastecimiento > 11. Gestionar Proyectos de Instalaciones de Superficie


                           Abrasivo permitido                                                                 Norma de referencia                                              Abreviatura
 contenido en carbono.                                                                                                   SSPC-AB3
 Sponge jet ® con óxido de aluminio (Al2O3)                                                                            ISO 11126-7                                                 N/FA/SJ
 Oxido de Cobre                                                                                                        ISO 11126-3                                                    N/CU

Los requisitos indicados en la Tabla 9 para los materiales abrasivos deberán ser cumplidos en el momento de
la entrega en el lugar de realización de los trabajos, y también por la mezcla abrasiva en uso (mezcla de trabajo)
cuando el respectivo material es proyectado y reciclado/reutilizado en el curso de los mismos, con las siguientes
condiciones particulares:
    -      El contenido de humedad de los materiales abrasivos deberá ser en todos los casos ≤ 0,2%, medida
           según ISO 11125-7 (en el envase original y en el curso de su utilización).
    -      El contenido de residuos no abrasivos en el material abrasivo no metálico deberá ser ≤ 0,5 % en peso.
    -      Cuando sea empleado óxido de aluminio, el ensayo de "conductividad del extracto acuoso" deberá
           cumplir con los valores admisibles para este tipo de abrasivo indicado en la misma norma ISO 11126-
           7, Tabla 2, tanto en el producto nuevo sin uso como en el producto reciclado/reutilizado mientras el
           mismo se encuentre en uso.
    -      Cuando sea empleado granate, el ensayo de "conductividad del extracto acuoso" deberá cumplir con
           los valores admisibles para este tipo de abrasivo indicado en la misma norma ISO 11126-10, Tabla 2,
           tanto en el producto nuevo sin uso como en el producto reciclado/reutilizado mientras el mismo se
           encuentre en uso.
    -      Cuando sea empleado oxido de cobre, el ensayo de "conductividad del extracto acuoso" deberá cumplir
           con los valores admisibles para este tipo de abrasivo indicado en la misma norma ISO 11126-3, Tabla
           2, tanto en el producto nuevo sin uso como en el producto reciclado/reutilizado mientras el mismo se
           encuentre en uso.
    -      El óxido de aluminio presente en el abrasivo del sistema Sponge Jet (abrasivo "compuesto" por óxido
           de aluminio embebido en un soporte de espuma de polimérica), deberá poseer las características
           indicadas en la norma ISO 11126-7. El ensayo de "conductividad del extracto acuoso" del abrasivo
           "compuesto" deberá cumplir con los valores admisibles para el óxido de aluminio indicados en la misma
           norma ISO 11126-7, Tabla 2, tanto en el producto nuevo sin uso como en el producto
           reciclado/reutilizado mientras el mismo se encuentre en uso.
    -      La mezcla abrasiva no deberá mostrar presencia de aceite ya sea en la superficie del agua o como
           emulsión en el agua, cuando sea examinada visualmente luego de un reposo de 10 minutos, durante
           el ensayo del material abrasivo. Esta verificación deberá ser realizada cada vez que sea efectuada la
           medición de la "conductividad del residuo acuoso" de la mezcla abrasiva, según las indicaciones de la
           respectiva norma aplicable asociada al abrasivo en uso.




   COPIA NO CONTROLADA
   [Consulte la versión vigente en Y-DOC. El impreso es copia no controlada]
   © YPF S.A., 2013. Este documento es propiedad exclusiva de YPF S.A. y su reproducción total o parcial está totalmente prohibida y queda amparada por la legislación vigente. El uso, copia, reproducción
                                         o venta de esta publicación, sólo podrá realizarse con autorización expresa y por escrito del propietario de la publicación.




                                                                                                                                                                                            24 / 56
                                                    #Título                     B0600 Protección
                                                                                Anticorrosiva con
                                                                                Recubrimientos
 #Tipo                                               Especificación            #Código                 ES__-0002657
 #Fecha de Vigencia                                  08/09/2023                #Versión                1.1
 #Activo de la información                           YPF - Privada
 #Proceso                                            21. Abastecimiento > 11. Gestionar Proyectos de Instalaciones de Superficie

    -      El contenido de plomo en la mezcla abrasiva en uso deberá ser en todos los casos ≤ 0,1 % en peso,
           ensayada según las indicaciones de la norma ASTM D3335.
El Contratista deberá presentar a YPF antes del comienzo de los trabajos, y antes del comienzo del empleo de
cada partida de abrasivo, un certificado de análisis de cada partida de abrasivo a utilizar.
b) Trabajos sobre zonas de transición (zonas de soldadura originadas al unir partes acero al carbono con
   partes de acero austenítico), y sobre zonas de acero austenítico.
El material abrasivo deberá cumplir con los requisitos de la norma ISO 11126-7- Óxido de aluminio fundido, y
con los siguientes requisitos adicionales:
    -      Tamaño de partículas 0,125 a 0,5 mm.
    -      Contenido de halógenos: total ≤ 0,005% p/p.
    -      Contenido de óxido de hierro: ≤ 0,1% p/p.
    -      Contenido de humedad ≤ 0,2%, medida según ISO 11125-3.
    -      Conductividad eléctrica con valor ≤ 10 mS/m (100 µS/cm), medida sobre el material abrasivo con el
           ensayo según ASTM D4940.
El abrasivo no deberá ser reciclado/reutilizado.
YPF podrá verificar el correspondiente certificado de pureza del material cada vez que lo considere
conveniente.

5.3.9 Preparación de la superficie con chorro de agua a ultra alta presión (UHP WJ),
      con agregado de abrasivo
Se emplean presiones de agua ≥ 280 MPa con el agua a temperatura ambiente, agregando óxido de aluminio
como abrasivo.
Las tareas deberán ser realizadas tomando como referencia la norma SSPC-SP 12/NACE No.5.
Requisitos para el material abrasivo: ver la Sección 5.3.7.7
El material abrasivo empleado en este proceso no deberá ser reciclado/reutilizado.
Calidad del agua para el tratamiento con agua a Ultra Alta Presión: conductividad eléctrica ≤ 15 mS/m (150
µS/cm)
Para las superficies asociadas a componentes que luego de recubiertos llevarán aislamiento térmico o ignífugo,
luego de finalizado el tratamiento con agua a Ultra Alta Presión (superficie exterior), deberá ser realizado un
enjuague final de la superficie utilizando agua desmineralizada a temperatura de 20-25°C y presiones entre 13
a 20 MPa, conductividad eléctrica ≤ 0,1 mS/m (1 µS/cm).
Al finalizar el tratamiento se acepta un grado de limpieza WJ-1 y al iniciar la aplicación un grado de oxidación
instantánea L (ligero).


   COPIA NO CONTROLADA
   [Consulte la versión vigente en Y-DOC. El impreso es copia no controlada]
   © YPF S.A., 2013. Este documento es propiedad exclusiva de YPF S.A. y su reproducción total o parcial está totalmente prohibida y queda amparada por la legislación vigente. El uso, copia, reproducción
                                         o venta de esta publicación, sólo podrá realizarse con autorización expresa y por escrito del propietario de la publicación.




                                                                                                                                                                                            25 / 56
                                                       #Título                     B0600 Protección
                                                                                   Anticorrosiva con
                                                                                   Recubrimientos
    #Tipo                                               Especificación            #Código                 ES__-0002657
    #Fecha de Vigencia                                  08/09/2023                #Versión                1.1
    #Activo de la información                           YPF - Privada
    #Proceso                                            21. Abastecimiento > 11. Gestionar Proyectos de Instalaciones de Superficie


5.3.10 Preparación mecánica y manual de la superficie – proceso seco
La preparación mecánica sólo podrá ser utilizada para tratamientos localizados de superficies exteriores.
La preparación manual sólo podrá ser utilizada para tratamientos de la superficie que no lleguen hasta el
substrato de acero al carbono.
La utilización de la preparación mecánica deberá ser realizada bajo expresa autorización de YPF.
Deberán ser utilizados abrasivos no-tejidos (non-woven abrasives): discos y paños embebidos con granos de
óxido de aluminio.
-     Preparación mecánica: discos: Scotch Brite High Strength/Scotch Brite HP High Strength (aluminum oxide).
-     Preparación manual: paños (óxido de aluminio).
La granulometría y la rigidez/dureza del soporte de nylon de los discos y/o de los paños abrasivos a utilizar
dependerán del tipo de tratamiento requerido para cada caso.
El grado de limpieza a alcanzar deberá ser:


a) Grado de limpieza asociado a los contaminantes visibles
-     SSPC-SP 11
b) Grado de limpieza asociado a los contaminantes no-visibles
-     Cloruros + sulfatos + iones ferrosos sobre la superficie:
-     ≤ 5mg/cm2 para la superficie exterior de “Tanques y Recipientes”.
-     ≤ 2mg/cm2 para superficie exterior de “Cañería con Revestimiento Exterior Tricapa”.
-     Grasas-aceites: sin detección, con ensayo según indicaciones de la Sección 5.3.8.4, parágrafo b).
-     Preparación manual: Herramientas mecánicas “MBX BRISTLE BLASTER”

5.3.11 Lavado
El lavado de la superficie para eliminar grasas, aceites y/o suciedades es obligatorio antes del chorreado
abrasivo seco previo a la aplicación del recubrimiento.
Para el lavado debe utilizarse agua industrial de conductividad eléctrica ≤ 150 µS/cm a 20ºC - 25ºC con el
agregado de detergente biodegradable de pH neutro a una temperatura de 40ºC a 70ºC y una presión de 12
MPa a 20 MPa.
El enjuague final debe realizarse con agua desmineralizada de conductividad ≤ 5 µS/cm.




      COPIA NO CONTROLADA
      [Consulte la versión vigente en Y-DOC. El impreso es copia no controlada]
      © YPF S.A., 2013. Este documento es propiedad exclusiva de YPF S.A. y su reproducción total o parcial está totalmente prohibida y queda amparada por la legislación vigente. El uso, copia, reproducción
                                            o venta de esta publicación, sólo podrá realizarse con autorización expresa y por escrito del propietario de la publicación.




                                                                                                                                                                                               26 / 56
                                                       #Título                     B0600 Protección
                                                                                   Anticorrosiva con
                                                                                   Recubrimientos
    #Tipo                                               Especificación            #Código                 ES__-0002657
    #Fecha de Vigencia                                  08/09/2023                #Versión                1.1
    #Activo de la información                           YPF - Privada
    #Proceso                                            21. Abastecimiento > 11. Gestionar Proyectos de Instalaciones de Superficie


5.3.12 Eliminación de polvos residuales
Al finalizar el chorreado abrasivo seco o la limpieza mecánica o manual sobre una superficie deberán eliminarse
los abrasivos y los polvos residuales existentes sobre la superficie utilizando una aspiradora industrial.
Podrá ser utilizado un soplado con aire comprimido para suplementar la tarea de eliminación de polvos
residuales, pero la última etapa de este procedimiento deberá ser el aspirado.
Verificación de la presencia de polvo residual según norma ISO 8502-3 - Grado de limpieza a cumplir:
-     Presencia de polvo ≤ Grado 1, según Fig.1 de la norma.
            Clase de tamaño de polvo ≤ Clase 1 (partículas ≤ 50mm), pero sin la utilización de la lupa de 10
            aumentos (solo observación visual, sin aumentos adicionales).
-     Limpieza química de la superficie
En el caso de ser requerida una limpieza química como parte del proceso de limpieza de las superficies a
recubrir, deberá ser utilizada una solución al 5 % (p/p) empleando el producto del tipo OAKITE 31; OAKITE 33
o equivalente.
Para formular la solución y para el enjuague, deberá ser utilizada agua desmineralizada, que presente una
