Repository: ricardoalvarezu2-cyber/cotizador-itt-2.0

# Registro de cotizaciones

Una carpeta por cotización: `COT[AA]-[código de cliente]-[NNN]_<CLIENTE>_<PEDIDO>/`. Para empezar una nueva, copiar [`_plantilla/`](_plantilla/README.md) y seguir la [guía](../conocimiento/guia_cotizacion.md).

| Código | Cliente | Pedido | Equipo | Cant. | Precio c/u USD | Total USD sin IVA | Plazo | Estado | Enviada | Resultado | Carpeta |
|---|---|---|---|---|---|---|---|---|---|---|---|
| COT26-1003-001 | CAPEX S.A.

## Casos de control (no son cotizaciones para clientes)

Resumen de los 4 controles con agentes y errores repetidos: `conocimiento/auditorias/2026-10-28_controles_4_agentes.md`.

File: cotizaciones/COT26-0010-002_AESA_C5297_FILTROS_COALESCEDORES/pedido/ANEXO 2 - Especificaciones de YPF/B0600 Protección Anticorrosiva con Recubrimientos.txt (part 4 of 7)
                                                       #Título                     B0600 Protección
conductividad eléctrica ≤ 0,1 mS/m (1 µS/cm) a temperatura ambiente (20 a 25°C).
Criterios para la aplicación:
-     Aplicar la solución a temperatura ambiente sobre la superficie del substrato utilizando una brocha, o bien
      un equipo de pulverización de baja presión, 0,1 a 0,2 MPa (1 a 2 kgf/cm²), cuidando de mojar bien la
      superficie bajo tratamiento, sin que se produzca corrimiento.
-     Dejar reposar durante 2 - 4 minutos.
-     Enjuagar con agua desmineralizada, utilizando una hidrolavadora, con presión de 7 a 10 MPa (@ 70 a 100
      kgf/cm²), y temperatura 30 - 40°C.
-     El enjuague deberá ser considerado como satisfactorio cuando el agua residual que escurre de la superficie
      tratada presente una conductividad eléctrica = conductividad del agua desmineralizada limpia.

5.3.13 Secuencia de los trabajos de preparación de la superficie
5.3.13.1 Generalidades
La secuencia de los trabajos depende de la condición inicial de la superficie.
En superficies nuevas siempre debe realizarse un lavado según 5.3.10, luego el chorreado abrasivo seco de
acuerdo con 5.3.7 y la limpieza de polvos residuales según 5.3.11.
En superficies que han estado en servicio debe realizarse un tratamiento previo según 5.3.13.2, la evaluación
de la condición de la superficie, la limpieza mediante chorreado abrasivo seco de acuerdo con 5.3.7 o con agua
a ultra alta presión según 5.3.8 y la limpieza de polvos residuales si se realizó chorreado abrasivo seco.


      COPIA NO CONTROLADA
      [Consulte la versión vigente en Y-DOC. El impreso es copia no controlada]
      © YPF S.A., 2013. Este documento es propiedad exclusiva de YPF S.A. y su reproducción total o parcial está totalmente prohibida y queda amparada por la legislación vigente. El uso, copia, reproducción
                                            o venta de esta publicación, sólo podrá realizarse con autorización expresa y por escrito del propietario de la publicación.




                                                                                                                                                                                               27 / 56
                                                       #Título                     B0600 Protección
                                                                                   Anticorrosiva con
                                                                                   Recubrimientos
    #Tipo                                               Especificación            #Código                 ES__-0002657
    #Fecha de Vigencia                                  08/09/2023                #Versión                1.1
    #Activo de la información                           YPF - Privada
    #Proceso                                            21. Abastecimiento > 11. Gestionar Proyectos de Instalaciones de Superficie

En superficies interiores o bien superficies de partes que estarán en contacto con el fluido que ha estado en
servicio, el chorreado con agua a ultra alta presión deberá ser seguido de un tratamiento por chorreado abrasivo
seco antes de aplicar el sistema de protección.
5.3.13.2 Tratamiento previo
El tratamiento previo consiste en la eliminación de suciedades gruesas mediante chorro de agua a presión,
detergentes, temperatura elevada, chorros de vapor u otro método previamente aceptado por YPF seguido de
una limpieza con chorreado abrasivo seco o con chorro de agua a ultra alta presión con agregado de abrasivo.
El tratamiento previo permite realizar la evaluación de los daños por corrosión (ver 7.4 Definiciones y
abreviaturas) y su condición estructural.
Luego de este tratamiento se realizan las reparaciones pertinentes y se seleccionará el sistema de
recubrimiento protector según el criterio descripto en el ANEXO II de esta especificación.

5.3.14 Requisitos particulares para el desarrollo de los trabajos
5.3.14.1 Aplicación de los materiales de recubrimiento – Criterios generales
La aplicación de los materiales de recubrimiento deberá ser realizada sobre la base de las indicaciones de la
norma SSPC-PA1.
En el caso que el grado de limpieza de la superficie tratada sufriera alguna degradación respecto del grado de
limpieza especificado, esta superficie deberá ser tratada nuevamente antes de ser iniciada la aplicación de la
primera capa de recubrimiento.
5.3.14.2 Aplicación de la primera capa de recubrimiento

a) Superficie exterior
Cuando sean aplicados los sistemas con Cinc silicato de etilo deberán ser consideradas las siguientes
indicaciones:
-     Al ser aplicado el material de fondo cinc silicato de etilo, deberá verificarse que la capa resultante no
      presente "pulverización seca" o bien "cuarteamiento profundo".
-     Si fuera observada "pulverización seca" sobre la capa de material de fondo cinc silicato de etilo, la misma
      deberá ser eliminada antes de proceder a aplicar la capa siguiente, mediante lijado manual o mecánico,
      utilizando abrasivo no-tejido Scotch Brite de agresividad baja, asegurando que sólo será eliminada la
      "pulverización seca" y que no será disminuido el espesor de capa de fondo que ha sido aplicado. Antes de
      proceder a realizar este lijado deberá ser realizada un "lijado de prueba" el cual deberá ser aceptado
      previamente por YPF.
-     Si luego de 3 horas de aplicada la capa de cinc silicato de etilo, la humedad relativa ambiente presentara
      un valor < 60%, y/o la temperatura del ambiente interior del componente y/o del substrato se encontrará
      con valores ≥ 28°C, la superficie recubierta deberá ser rociada con agua desmineralizada (conductividad
      eléctrica ≤ 1 µS/cm).


      COPIA NO CONTROLADA
      [Consulte la versión vigente en Y-DOC. El impreso es copia no controlada]
      © YPF S.A., 2013. Este documento es propiedad exclusiva de YPF S.A. y su reproducción total o parcial está totalmente prohibida y queda amparada por la legislación vigente. El uso, copia, reproducción
                                            o venta de esta publicación, sólo podrá realizarse con autorización expresa y por escrito del propietario de la publicación.




                                                                                                                                                                                               28 / 56
                                                       #Título                     B0600 Protección
                                                                                   Anticorrosiva con
                                                                                   Recubrimientos
    #Tipo                                               Especificación            #Código                 ES__-0002657
    #Fecha de Vigencia                                  08/09/2023                #Versión                1.1
    #Activo de la información                           YPF - Privada
    #Proceso                                            21. Abastecimiento > 11. Gestionar Proyectos de Instalaciones de Superficie

-     La aplicación del rociado deberá ser realizada utilizando un pulverizador apropiado de gotas finas (≤ 50
      µm), siguiendo las indicaciones del fabricante del material sobre el modo y el momento de su realización,
      cuidando que el agua del rociado no chorree sobre la superficie recubierta, y sobre la base de un
      procedimiento de trabajo aceptado previamente por YPF. Así mismo, la aplicación del rociado deberá ser
      acordada previamente con YPF.
b) Superficie interior
La aplicación de la primera capa deberá ser realizada una vez que haya sido finalizada la limpieza por
chorreado abrasivo seco sobre la totalidad de la superficie interior del componente.
Las capas subsiguientes a la primera deberán ser aplicadas luego de que haya sido aplicada la primera capa
sobre la totalidad de la superficie interior del componente.
Para el caso de la aplicación de los sistemas de la superficie interior la primera capa recibirá el nombre de
"fondo de preservación".
5.3.14.3 Aplicación de Material de Relleno en superficies con irregularidades.
Cuando sea aplicado material de relleno sobre la superficie que haya recibido la capa de “fondo de
preservación”, en las zonas que presentan depresiones, transiciones violentas u otras irregularidades de la
superficie, hasta nivelar con la superficie adyacente que no presenta anomalías, la superficie de las zonas
rellenadas asociadas a cavidades deberá presentar un aspecto “suave y uniforme” (sin transiciones violentas),
y encontrarse nivelada con la superficie adyacente. El material de relleno no tiene por objetivo
compensar/restituir el espesor metálico (sustrato). El relleno solicitado es para suavizar las transiciones y/o
eliminar minimizar ondulaciones y/o picado de la superficie a recubrir.
En la Figura 2 se incluye una imagen de una superficie rellenada.




                                                              Figura 2 – Detalle de una superficie de fondo de
                                                              recipiente, que presentaba un gran deterioro por acción
                                                              de la corrosión, y que ha recibido una capa de material de
                                                              fondo (oscuro), y luego material de relleno (claro).




      COPIA NO CONTROLADA
      [Consulte la versión vigente en Y-DOC. El impreso es copia no controlada]
      © YPF S.A., 2013. Este documento es propiedad exclusiva de YPF S.A. y su reproducción total o parcial está totalmente prohibida y queda amparada por la legislación vigente. El uso, copia, reproducción
                                            o venta de esta publicación, sólo podrá realizarse con autorización expresa y por escrito del propietario de la publicación.




                                                                                                                                                                                               29 / 56
                                                       #Título                     B0600 Protección
                                                                                   Anticorrosiva con
                                                                                   Recubrimientos
    #Tipo                                               Especificación            #Código                 ES__-0002657
    #Fecha de Vigencia                                  08/09/2023                #Versión                1.1
    #Activo de la información                           YPF - Privada
    #Proceso                                            21. Abastecimiento > 11. Gestionar Proyectos de Instalaciones de Superficie

5.3.14.4 Aplicación de las Capas Siguientes a la Primera
La aplicación de las capas sucesivas luego de la primera capa deberá ser realizada, en todos los casos, antes
de que sea superado el periodo máximo para el repintado de la capa anterior aplicada indicado por el fabricante
de los materiales en las hojas de datos característicos, considerando el rango de la temperatura ambiente y
del substrato existentes en el curso de la respectiva etapa de los trabajos.
Cuando sean aplicados los sistemas-fondo de cinc silicato de etilo sobre la superficie exterior del componente,
y antes de aplicar las capas siguientes, deberá cumplirse que:
-     El grado curado de la capa de fondo haya alcanzado un valor ≥ 4, verificado según las indicaciones de la
      norma ASTM D4752.
-     Antes de aplicar la capa intermedia sobre la capa de fondo Cinc silicato de etilo, deberá ser aplicada una
      capa de "mist coat", según la hoja de datos del fabricante del recubrimiento, para que no se generen
      defectos.


5.3.14.5 Sistemas laminados

a) Aplicación de cada capa de laminado
Cada capa de laminado deberá ser aplicada según las instrucciones del fabricante y las instrucciones
complementarias que siguen, utilizando un mat de vidrio provisto por el mismo fabricante que provee los
materiales para el laminado.
YPF indicará, en cada caso, la extensión sobre la superficie interior del recipiente y el número de capas de
laminado a aplicar.
En todos los casos deberá tomarse como documento de referencia para la aplicación de las capas de laminado
la norma SSPC-PA 6/NACE No.10.
El mat de vidrio deberá poseer un peso por unidad de superficie de 450 ± 15 g/m², y deberá ser apropiado para
ser impregnado con el material que será utilizado en esta etapa.
El substrato que ya habrá sido preparado recibirá un material de imprimación. Luego, si corresponde, un
material de relleno de depresiones y de cavidades hasta nivelar con la superficie adyacente no dañada (sin
formar capa sobre la zona no-dañada), y a continuación una capa de resina de impregnación.
La resina de impregnación del mat de vidrio que constituirá el laminado deberá ser transparente.
El mat de vidrio cortado en láminas de extensión apropiada, deberá ser aplicado sobre la superficie que ya ha
recibido una capa de la resina de impregnación. Para asegurar la impregnación del mat con el material de
laminado deberá ser utilizado un rodillo para laminado cuidando de eliminar totalmente el aire ocluido en el
material compuesto.
Las láminas adyacentes de mat deberán ser instaladas con un solapado (superposición) de 50 mm.



      COPIA NO CONTROLADA
      [Consulte la versión vigente en Y-DOC. El impreso es copia no controlada]
      © YPF S.A., 2013. Este documento es propiedad exclusiva de YPF S.A. y su reproducción total o parcial está totalmente prohibida y queda amparada por la legislación vigente. El uso, copia, reproducción
                                            o venta de esta publicación, sólo podrá realizarse con autorización expresa y por escrito del propietario de la publicación.




                                                                                                                                                                                               30 / 56
                                                       #Título                     B0600 Protección
                                                                                   Anticorrosiva con
                                                                                   Recubrimientos
    #Tipo                                               Especificación            #Código                 ES__-0002657
    #Fecha de Vigencia                                  08/09/2023                #Versión                1.1
    #Activo de la información                           YPF - Privada
    #Proceso                                            21. Abastecimiento > 11. Gestionar Proyectos de Instalaciones de Superficie

En el caso de que el sistema seleccionado requiera más de una capa de laminado, la capa de mat sucesiva a
la anterior aplicada deberá ser instalada cuidando que las uniones solapadas de las láminas (verticales y
horizontales) presenten un desplazamiento respecto de las uniones superpuestas de la capa anterior aplicada.
Para aplicar una nueva capa de laminado, deberá ser realizada una nueva impregnación y luego deberá ser
pasado el rodillo para eliminar totalmente las burbujas de aire que pudieran permanecer ocluidas.
Al finalizar la aplicación de cada una de las capas de laminado, la superficie deberá presentar un aspecto
“suave y uniforme”, tanto en la masa del material como sobre la superficie, sin que sean observadas burbujas
de aire o cavidades, o bien fibras del laminado sin impregnar y/o levantadas respecto del plano de la superficie
recubierta. El laminado curado deberá ser transparente.
En el caso de encontrarse alguna anomalía, el laminado deberá ser reparado antes de continuar con la
aplicación del sistema de recubrimiento.
Una vez transcurrido el periodo mínimo de curado del laminado aplicado, considerando las indicaciones del
fabricante, deberán ser realizados, como mínimo, los siguientes ensayos:
-     Observación visual.
-     Espesores de capa curada.
-     Determinación de la dureza Barcol, según ASTM D2583. El valor medido deberá encontrarse dentro de un
      entorno de ± 5 % respecto del valor especificado por el fabricante del material de laminado para la partida
      en curso de aplicación.
b) Aplicación del material de terminación sobre las capas de laminado y ensayos
Luego de finalizar la aplicación de las capas de laminado, deberán ser aplicadas las capas de un material de
terminación según ha sido especificado en el sistema correspondiente.
Al finalizar la aplicación de las capas de terminación, la superficie deberá presentar un aspecto “suave y
uniforme”.
5.3.14.6 Aplicación de la Banda de refuerzo
Cuando sea indicada la aplicación de una “banda de refuerzo”, la misma deberá ser aplicada a pincel sobre la
totalidad de las costuras de soldadura, bordes, aristas, esquinas y orificios, con un espesor de capa según se
indique para el sistema correspondiente, con un ancho de 100 mm (50 mm aproximadamente a cada lado del
borde de la costura, arista o borde, y hasta una distancia de 25 mm desde el borde de los orificios.
5.3.14.7 Tratamiento de las superficies de acero inoxidable
Los elementos internos construidos en acero inoxidable y no soldados a la envolvente del recipiente no deberán
ser recubiertos.
Las superficies de acero inoxidable soldadas a la superficie interior del componente y que no constituyan
superficies asociadas a partes móviles, deberán recibir el mismo sistema de recubrimiento que reciben las
partes de acero al carbono aplicado sobre la superficie interior del componente. No deberá quedar sin recubrir
superficie alguna de estas características.


      COPIA NO CONTROLADA
      [Consulte la versión vigente en Y-DOC. El impreso es copia no controlada]
      © YPF S.A., 2013. Este documento es propiedad exclusiva de YPF S.A. y su reproducción total o parcial está totalmente prohibida y queda amparada por la legislación vigente. El uso, copia, reproducción
                                            o venta de esta publicación, sólo podrá realizarse con autorización expresa y por escrito del propietario de la publicación.




                                                                                                                                                                                               31 / 56
                                                    #Título                     B0600 Protección
                                                                                Anticorrosiva con
                                                                                Recubrimientos
 #Tipo                                               Especificación            #Código                 ES__-0002657
 #Fecha de Vigencia                                  08/09/2023                #Versión                1.1
 #Activo de la información                           YPF - Privada
 #Proceso                                            21. Abastecimiento > 11. Gestionar Proyectos de Instalaciones de Superficie

Las válvulas y otros componentes construidos en acero inoxidable no deberán ser recubiertos, salvo indicación
particular de YPF.
5.3.14.8 Tratamiento de las superficies galvanizadas (recubrimiento de cinc aplicado en
         caliente por inmersión)
Las partes estructurales que hayan recibido un recubrimiento de galvanizado en caliente por inmersión durante
su construcción podrán recibir sistema de recubrimiento complementario con pinturas, previo tratamiento de la
superficie.
Cuando existan partes galvanizadas vinculadas eléctricamente con superficies de acero al carbono, deberá
cuidarse de recubrir la zona de transición acero pintado / acero galvanizado (la zona de la costura de
soldadura), con el sistema de recubrimiento que recibirá la parte estructural adyacente a la galvanizada,
superponiendo sobre ésta 25-30 mm desde la costura de soldadura.
Antes de recubrir la parte galvanizada de la zona de transición, deberá verificarse que esta superficie se
encuentre libre de grasas, aceites y suciedades adheridas, y deberá ser realizado un lijado manual suave de
esta zona, utilizando abrasivos Scotch Brite (no-tejidos), cuidando de no dañar o de eliminar la capa de cinc.
5.3.14.9 Tratamiento de la superficie de la base de apoyo del recipiente, construida en
         hormigón
En algunos casos particulares, YPF podrá requerir que la base de hormigón donde será instalado el recipiente
reciba un sistema de protección de la superficie.
Deberá considerarse esperar como mínimo 28 días a partir de la finalización de la construcción de la base
antes de iniciar las tareas de tratamiento según se indica más abajo.
En todos los casos, antes de proceder a realizar el tratamiento, deberá ser efectuada sobre el hormigón, en
una zona cercana a la superficie de la base, la determinación de los siguientes parámetros:
    -      Humedad: realizar el ensayo cualitativo de acuerdo a la norma ASTM D4263, teniendo como criterio
           de cuantitativo de aceptación el valor debería ser igual o menor a 15gr/m2 acumulado en 24hs, según
           SSPC-TU 2 (NACE 6G197). Alternativamente se podrá realizar el ensayo según lo requerido en la
           norma ASTM F1869-16a con el Cloruro de Calcio (Anhidro).
    -      Temperatura ambiente: Entre 10°C y 35°C, salvo que la hoja de datos del material de recubrimiento
           permita otros valores.
    -      Rugosidad / Preparación de la superficie: CSP 2 - indicado en esta especificación, y de acuerdo al
           estándar ICRI 03732.
    -      La adherencia a la tracción: los valores aceptables para el recubrimiento se establecen como mínimo
           2 MPa, y como máximo 4 MPa. Los resultados de los ensayos deberán ser informados bajo los
           lineamientos de la norma ASTM D4541.
El alcance del tratamiento de la base será indicado por YPF en cada caso.




   COPIA NO CONTROLADA
   [Consulte la versión vigente en Y-DOC. El impreso es copia no controlada]
   © YPF S.A., 2013. Este documento es propiedad exclusiva de YPF S.A. y su reproducción total o parcial está totalmente prohibida y queda amparada por la legislación vigente. El uso, copia, reproducción
                                         o venta de esta publicación, sólo podrá realizarse con autorización expresa y por escrito del propietario de la publicación.




                                                                                                                                                                                            32 / 56
                                                    #Título                     B0600 Protección
                                                                                Anticorrosiva con
                                                                                Recubrimientos
 #Tipo                                               Especificación            #Código                 ES__-0002657
 #Fecha de Vigencia                                  08/09/2023                #Versión                1.1
 #Activo de la información                           YPF - Privada
 #Proceso                                            21. Abastecimiento > 11. Gestionar Proyectos de Instalaciones de Superficie

El proceso para aplicar el sistema 401 (sistema de revestimiento que se describirá más adelante en el Punto
5.6.4 Sistemas Especiales) es el siguiente:
    i.     Lavado según 5.3.11.
    ii. Secado. Verificar con el ensayo indicado en la norma ASTM D4263.
    iii. Chorreado abrasivo seco suave, a una presión de 0,3 a 0,4 MPa (3 a 4 kgf/cm²), hasta conseguir un
         aspecto de la superficie similar a un papel de lija grueso.
    iv. Para establecer el criterio de aceptación de este proceso, deberá ser realizada una superficie de
        referencia sobre la misma base de hormigón, antes del comienzo de la tarea sobre la totalidad de la
        base, de extensión 0,5 m². El aspecto final de la misma deberá ser aceptado por YPF.
    v. Limpieza del polvo residual por aspiración (no deberá ser utilizado el soplado con aire comprimido).
    vi. Aplicación de un sellador epoxi de dos componentes hasta impregnar la superficie, sin formar película.
    vii. Relleno/reparación de las zonas deterioradas (en el caso de que existan), utilizando un mortero epoxi
         de dos componentes con carga de grano fino (granulometría < 0,05 mm). La carga deberá ser agregada
         hasta obtener una consistencia pastosa que permita el relleno de las oquedades existentes sobre la
         superficie de hormigón.
    viii. El material de relleno a colocar por el Contratista deberá ser provisto por el mismo fabricante del
          producto de será utilizado como material de relleno. La arena no será admisible como material de
          relleno.
    ix. Eliminación de las irregularidades que pueda presentar la superficie en las zonas donde haya sido
        aplicado el mortero epoxi utilizando un lijado manual suave, hasta nivelar con la superficie adyacente.
        Al lijar deberá cuidarse de no lijar las zonas donde haya sido aplicado sólo el sellador epoxi.
    x. Eliminación del polvo residual por aspiración.


5.3.14.10                 Sellado de Ranuras
Cuando lo considere necesario, YPF podrá solicitar al Contratista el sellado de ranuras estructurales utilizando
un material apropiado.
Este sellado deberá ser realizado siempre luego de finalizadas las tareas de aplicación del sistema de
recubrimiento especificado sobre la zona a sellar, y que este sistema haya curado completamente.
Para realizar el sellado, deberá ser aplicado el sistema No. 402, respetando las tareas y la secuencia que se
indican a continuación:
    i.     Verificación de las condiciones ambientales y del substrato durante las tareas de limpieza de la
           superficie y de aplicación, y durante el periodo de curado del material de sellado aplicado.




   COPIA NO CONTROLADA
   [Consulte la versión vigente en Y-DOC. El impreso es copia no controlada]
   © YPF S.A., 2013. Este documento es propiedad exclusiva de YPF S.A. y su reproducción total o parcial está totalmente prohibida y queda amparada por la legislación vigente. El uso, copia, reproducción
                                         o venta de esta publicación, sólo podrá realizarse con autorización expresa y por escrito del propietario de la publicación.




                                                                                                                                                                                            33 / 56
                                                       #Título                     B0600 Protección
                                                                                   Anticorrosiva con
                                                                                   Recubrimientos
    #Tipo                                               Especificación            #Código                 ES__-0002657
    #Fecha de Vigencia                                  08/09/2023                #Versión                1.1
    #Activo de la información                           YPF - Privada
    #Proceso                                            21. Abastecimiento > 11. Gestionar Proyectos de Instalaciones de Superficie

      ii. Eliminación de polvos de la zona a sellar utilizando un cepillo de cerda nuevo, cuidando de no dañar
          el sistema de recubrimiento existente sobre la zona a sellar.
      iii. Aplicación del material de sellado.
      iv. Al finalizar la aplicación la zona tratada deberá quedar sellada y deberá presentar un aspecto liso y
          uniforme, sin discontinuidades ni defectos de cualquier tipo, a satisfacción de YPF.
      v. Curado del material de sellado.
Cada vez que sea necesario realizar una tarea de sellado de ranuras estructurales sobre una zona determinada
del recipiente por primera vez, deberá ser realizada una “aplicación de referencia” para establecer el
procedimiento apropiado particular para la zona a sellar.
La “aplicación de referencia” deberá ser realizada por el Contratista en presencia de un representante de YPF,
utilizando un procedimiento previamente acordado con YPF.
Cada procedimiento de aplicación a ser utilizado deberá ser aprobado previamente por YPF realizando
respectivamente una “aplicación de referencia” como ha sido descrito más arriba.


5.3.14.11                    Colores de la última capa de terminación
Los colores de la última capa de terminación de los sistemas exteriores sin aislación térmica se indican en
ANEXO VI – Cromaticidad de Líneas y Equipos de esta especificación. Cualquier cromaticidad de elemento o
superficie no indicado en tal anexo debe ser consensuado con YPF.

5.3.15 Reparaciones de los Sistemas de Recubrimiento
5.3.15.1 Generalidades
El procedimiento a ser utilizado para cada caso deberá ser acordado previamente con YPF.
En todos los casos, la calidad de los trabajos requerida para las reparaciones será la misma que la requerida
para el sistema original.
5.3.15.2 Superficie interior

a) Daños que llegan al substrato
-     General
El sistema de recubrimiento y el material asociado a ser empleados para la realización de las reparaciones
deberán ser los mismos que los utilizados para realizar el revestimiento sobre toda la superficie interior del
componente.
-     Proceso
El procedimiento de reparación deberá contemplar, en todos los casos, las siguientes etapas:



      COPIA NO CONTROLADA
      [Consulte la versión vigente en Y-DOC. El impreso es copia no controlada]
      © YPF S.A., 2013. Este documento es propiedad exclusiva de YPF S.A. y su reproducción total o parcial está totalmente prohibida y queda amparada por la legislación vigente. El uso, copia, reproducción
                                            o venta de esta publicación, sólo podrá realizarse con autorización expresa y por escrito del propietario de la publicación.




                                                                                                                                                                                               34 / 56
                                                    #Título                     B0600 Protección
                                                                                Anticorrosiva con
                                                                                Recubrimientos
 #Tipo                                               Especificación            #Código                 ES__-0002657
 #Fecha de Vigencia                                  08/09/2023                #Versión                1.1
 #Activo de la información                           YPF - Privada
 #Proceso                                            21. Abastecimiento > 11. Gestionar Proyectos de Instalaciones de Superficie

    i.     Delimitar la zona a tratar utilizando cinta de enmascarar.
    ii. Eliminar la anomalía dejando expuesto el substrato.
    iii. Preparar la zona con el correspondiente chorreado abrasivo seco localizado utilizando el sistema
         “VACUBLAST” hasta alcanzar un grado de limpieza SSPC-SP5/NACE 1 y un perfil de anclaje según
         5.3.6.1
    iv. Biselar las capas de recubrimiento adyacente generando un bisel de ancho 30 mm, utilizando abrasivos
        “Scotch Brite” del tipo “Clean and Strip”.
    v. Aplicar las capas necesarias de material empleando un pincel o una espátula, cubriendo también el
       bisel hasta llegar al espesor especificado para el sistema en reparación, nivelando con la superficie
       recubierta adyacente.
La cinta de enmascarar deberá ser eliminada inmediatamente después de aplicada cada capa de recubrimiento
sobre la zona reparada, y deberá ser colocada nuevamente delimitando la zona a recubrir antes de aplicar la
capa subsiguiente en el caso de ser necesaria esta aplicación de esta capa.
Para el caso de superficies que no operen en inmersión, y que por razones de diseño o de dificultad de acceso
de las instalaciones no pueda ser utilizado el sistema de VACUBLAST indicado más arriba, YPF podrá autorizar
para la preparación de la superficie a realizar una limpieza mecánica empleando abrasivos Scotch Brite Clean
and Strip.
Cuando se presente esta situación, el procedimiento de reparación deberá contemplar las siguientes
etapas:
    i.     Eliminar la anomalía dejando expuesto el substrato de acero al carbono.
    ii. Preparar la zona mediante limpieza mecánica, utilizando abrasivos Scotch Brite “Clean and Strip”,
        hasta alcanzar un grado de SSPC SP11. El perfil de anclaje deberá presentar valores según 5.3.6.1
    iii. Biselar las capas de recubrimiento adyacente generando un bisel de ancho 30 mm, utilizando abrasivos
         “Scotch Brite” del tipo “Clean and Strip”.
    iv. Aplicar las capas necesarias de material empleando un pincel, cubriendo también el bisel hasta llegar
        al espesor especificado para el sistema en reparación, nivelando con la superficie recubierta
        adyacente.
    v. Eliminar la cinta de enmascarar inmediatamente después de aplicada cada capa de recubrimiento
       sobre la zona reparada, y colocar nuevamente la cinta sobre la zona a recubrir antes de aplicar la capa
       subsiguiente.
Sobre las zonas reparadas, además de la correspondiente observación visual y de la medición de los
espesores de capa aplicados, deberá ser realizado el ensayo de verificación de la continuidad de capa.




   COPIA NO CONTROLADA
   [Consulte la versión vigente en Y-DOC. El impreso es copia no controlada]
   © YPF S.A., 2013. Este documento es propiedad exclusiva de YPF S.A. y su reproducción total o parcial está totalmente prohibida y queda amparada por la legislación vigente. El uso, copia, reproducción
                                         o venta de esta publicación, sólo podrá realizarse con autorización expresa y por escrito del propietario de la publicación.




                                                                                                                                                                                            35 / 56
                                                        #Título                     B0600 Protección
                                                                                    Anticorrosiva con
                                                                                    Recubrimientos
    #Tipo                                                Especificación            #Código                 ES__-0002657
    #Fecha de Vigencia                                   08/09/2023                #Versión                1.1
    #Activo de la información                            YPF - Privada
    #Proceso                                             21. Abastecimiento > 11. Gestionar Proyectos de Instalaciones de Superficie

b) Daños que no llegan al substrato
-      General
En este caso deberá darse preferencia a la preparación de la superficie por medios manuales.
El empleo de medios mecánicos para la preparación de la superficie sólo podrá ser realizado por
autorización especial de YPF.
-      Proceso
El procedimiento de reparación deberá contemplar, en todos los casos, las siguientes etapas:
     i.        Delimitar la zona a tratar utilizando cinta de enmascarar.
     ii.       Tratar la zona dañada del sistema de recubrimiento con medios manuales (abrasivo no-tejido) sin llegar
               al substrato, siguiendo los lineamientos de la Sección anterior y a continuación limpiar con Metil Etil
               Cetona, utilizando una gasa limpia y nueva. Dejar secar.
    iii.       Aplicar el material correspondiente a cada capa en reparación de acuerdo con el sistema de
               recubrimiento original, empleando un pincel, hasta llegar al espesor especificado, nivelando con la
               superficie recubierta adyacente.
Deberá cuidarse de eliminar la cinta de enmascarar inmediatamente después de aplicada cada capa de
recubrimiento sobre la zona reparada, y de colocar nuevamente la cinta sobre la zona a recubrir antes de
aplicar la capa subsiguiente.
5.3.15.3 Superficie exterior

a) Daños que llegan al substrato
-      General
El sistema de recubrimiento a ser empleado para la realización de las reparaciones deberá ser el mismo que
el utilizado para realizar el revestimiento original sobre la superficie exterior, con la excepción de los Sistemas
que utilizan el producto cinc silicato de etilo como material de fondo.
Para los sistemas de baja temperatura, clase A y B, cuando sea necesario reparar la capa de fondo de cinc
silicato de etilo, deberá ser utilizado epoxi, rico en pigmento de cinc (zinc-rich epoxy), con un espesor de capa
curada total de 80 µm a 120 µm aplicado a pincel en dos capas de 40 µm a 60 µm cada una.
Para los sistemas de recubrimiento para alta temperatura, clase D, la zona a reparar deberá ser
“reprocesada”.
Con respecto al grado de limpieza y al perfil de anclaje, deberán ser empleados también los indicados para el
respectivo sistema a reparar.




       COPIA NO CONTROLADA
       [Consulte la versión vigente en Y-DOC. El impreso es copia no controlada]
       © YPF S.A., 2013. Este documento es propiedad exclusiva de YPF S.A. y su reproducción total o parcial está totalmente prohibida y queda amparada por la legislación vigente. El uso, copia, reproducción
                                             o venta de esta publicación, sólo podrá realizarse con autorización expresa y por escrito del propietario de la publicación.




                                                                                                                                                                                                36 / 56
                                                       #Título                     B0600 Protección
                                                                                   Anticorrosiva con
                                                                                   Recubrimientos
    #Tipo                                               Especificación            #Código                 ES__-0002657
    #Fecha de Vigencia                                  08/09/2023                #Versión                1.1
    #Activo de la información                           YPF - Privada
    #Proceso                                            21. Abastecimiento > 11. Gestionar Proyectos de Instalaciones de Superficie

-     Proceso
El procedimiento de reparación del sistema completo deberá contemplar, en todos los casos, las siguientes
etapas:
      i.      Delimitar la zona a tratar utilizando cinta de enmascarar.
      ii. Eliminar la anomalía dejando expuesto el substrato.
      iii. Preparar la zona con el correspondiente chorreado abrasivo seco localizado utilizando el sistema
      iv. “VACUBLAST” hasta alcanzar un grado de limpieza SSPC-SP5 y un perfil de anclaje según 5.3.6.2
      v. Biselar las capas de recubrimiento adyacente al substrato expuesto generando un bisel de ancho total
      vi. 30 mm, utilizando abrasivos “Scotch Brite” del tipo “Clean and Strip”.
      vii. El bisel de ancho 30 mm deberá dejar expuestas las tres capas de recubrimiento del sistema, con un
      viii. ancho de bisel de cada capa de aproximadamente 10 mm.
      ix. Aplicar la capa de fondo cubriendo la totalidad del substrato expuesto y también el ancho de 10 mm
          del bisel correspondiente a la capa de fondo expuesta.
Es posible que, para alcanzar el espesor de capa curada total especificado sea necesario aplicar, a pincel, más
de una capa del material de la respectiva capa que debe ser reparada.
Luego de alcanzar el espesor especificado de la capa y luego de haber transcurrido el periodo mínimo
