Repository: ricardoalvarezu2-cyber/cotizador-itt-2.0

# Registro de cotizaciones

Una carpeta por cotización: `COT[AA]-[código de cliente]-[NNN]_<CLIENTE>_<PEDIDO>/`. Para empezar una nueva, copiar [`_plantilla/`](_plantilla/README.md) y seguir la [guía](../conocimiento/guia_cotizacion.md).

| Código | Cliente | Pedido | Equipo | Cant. | Precio c/u USD | Total USD sin IVA | Plazo | Estado | Enviada | Resultado | Carpeta |
|---|---|---|---|---|---|---|---|---|---|---|---|
| COT26-1003-001 | CAPEX S.A.

## Casos de control (no son cotizaciones para clientes)

Resumen de los 4 controles con agentes y errores repetidos: `conocimiento/auditorias/2026-10-28_controles_4_agentes.md`.

File: cotizaciones/COT26-0010-002_AESA_C5297_FILTROS_COALESCEDORES/pedido/ANEXO 2 - Especificaciones de YPF/B0600 Protección Anticorrosiva con Recubrimientos.txt (part 5 of 7)
                                                       #Título                     B0600 Protección
apropiado para el recubrimiento de la última capa aplicada, deberá ser aplicada la capa siguiente que
corresponda cubriendo esta vez también la zona del bisel expuesta asociada a la capa que se está aplicando.
Deberá cuidarse de eliminar la cinta de enmascarar inmediatamente después de aplicada cada capa de
recubrimiento sobre la zona reparada, y de colocar nuevamente la cinta sobre la zona a recubrir antes de
aplicar la capa subsiguiente.
En el caso de que por razones de diseño o de dificultad de acceso de las instalaciones, no pueda ser
utilizado el sistema de VACUBLAST indicado más arriba, YPF podrá autorizar para la preparación de la
superficie realizar una limpieza mecánica empleando abrasivos Scotch Brite Clean and Strip.
Cuando se presente esta situación, el procedimiento de reparación deberá contemplar las siguientes etapas:
      i.      Eliminar la anomalía dejando expuesto el substrato de acero al carbono.
      ii. Preparar la zona mediante limpieza mecánica, utilizando abrasivos Scotch Brite Clean and Strip, hasta
          alcanzar un grado de SSPC SP11. El perfil de anclaje deberá presentar valores según 5.3.6.2
      iii. Biselar las capas de recubrimiento adyacente al substrato expuesto generando un bisel de ancho total
           30 mm, utilizando abrasivos “Scotch Brite” del tipo “Clean and Strip”.
      iv. El bisel de ancho 30 mm deberá dejar expuestas las tres capas de recubrimiento del sistema, con un
          ancho de bisel de cada capa de aproximadamente 10 mm.


      COPIA NO CONTROLADA
      [Consulte la versión vigente en Y-DOC. El impreso es copia no controlada]
      © YPF S.A., 2013. Este documento es propiedad exclusiva de YPF S.A. y su reproducción total o parcial está totalmente prohibida y queda amparada por la legislación vigente. El uso, copia, reproducción
                                            o venta de esta publicación, sólo podrá realizarse con autorización expresa y por escrito del propietario de la publicación.




                                                                                                                                                                                               37 / 56
                                                       #Título                     B0600 Protección
                                                                                   Anticorrosiva con
                                                                                   Recubrimientos
    #Tipo                                               Especificación            #Código                 ES__-0002657
    #Fecha de Vigencia                                  08/09/2023                #Versión                1.1
    #Activo de la información                           YPF - Privada
    #Proceso                                            21. Abastecimiento > 11. Gestionar Proyectos de Instalaciones de Superficie

      v. Aplicar la capa de fondo cubriendo la totalidad del substrato expuesto y también el ancho de 10 mm
         del bisel correspondiente a la capa de fondo expuesta.
      vi. Luego de alcanzar el espesor especificado de la capa y transcurrido el período mínimo apropiado para
          el recubrimiento de la última capa aplicada, deberá ser aplicada la capa siguiente que corresponda
          cubriendo esta vez también la zona del bisel expuesta asociada a la capa que se está aplicando.
      vii. Deberá cuidarse de eliminar la cinta de enmascarar inmediatamente después de aplicada cada capa
           de recubrimiento sobre la zona reparada, y de colocar nuevamente la cinta sobre la zona a recubrir
           antes de aplicar la capa subsiguiente.
Sobre las zonas reparadas, además de la correspondiente observación visual y de la medición de los espesores
de capa aplicados, deberá ser realizado el ensayo de verificación de la porosidad, según ASTM 5162, Método
A.
Estos criterios también deberán ser utilizados en el caso de que la reparación requiera el reprocesamiento del
sistema de recubrimiento sobre una extensión parcial de la superficie interior del componente.
b) Daños que no llegan al substrato
-     General
En este caso deberá darse preferencia a la preparación de la superficie por medios manuales.
El empleo de medios mecánicos para la preparación de la superficie sólo podrá ser realizado por autorización
especial de YPF.
-     Proceso
El procedimiento de reparación deberá contemplar, en todos los casos, las siguientes etapas:
      i.      Delimitar la zona a tratar utilizando cinta de enmascarar.
      ii. Tratar la zona dañada del sistema de recubrimiento con medios manuales (abrasivo no-tejido) sin llegar
          al substrato, siguiendo los lineamientos de la Sección 5.3.15.3 a), limpiar con Metil Etil Cetona,
          utilizando una gasa. Dejar secar.
      iii. Aplicar el material correspondiente a cada capa en reparación de acuerdo con el sistema de
           recubrimiento original, empleando un pincel, hasta llegar al espesor especificado, nivelando con la
           superficie recubierta adyacente.
Deberá cuidarse de eliminar la cinta de enmascarar inmediatamente después de aplicada cada capa de
recubrimiento sobre la zona reparada, y colocar nuevamente la cinta sobre la zona a recubrir antes de aplicar
la capa subsiguiente.




      COPIA NO CONTROLADA
      [Consulte la versión vigente en Y-DOC. El impreso es copia no controlada]
      © YPF S.A., 2013. Este documento es propiedad exclusiva de YPF S.A. y su reproducción total o parcial está totalmente prohibida y queda amparada por la legislación vigente. El uso, copia, reproducción
                                            o venta de esta publicación, sólo podrá realizarse con autorización expresa y por escrito del propietario de la publicación.




                                                                                                                                                                                               38 / 56
                                                    #Título                     B0600 Protección
                                                                                Anticorrosiva con
                                                                                Recubrimientos
 #Tipo                                               Especificación            #Código                 ES__-0002657
 #Fecha de Vigencia                                  08/09/2023                #Versión                1.1
 #Activo de la información                           YPF - Privada
 #Proceso                                            21. Abastecimiento > 11. Gestionar Proyectos de Instalaciones de Superficie


5.4 Excepciones a la Especificación
Las excepciones o variaciones a esta especificación que el Proveedor considerase hacer deberá comunicarlas
por escrito en la oferta y en un solo documento que recoja la totalidad de las desviaciones haciendo referencia
al capítulo que considera contradictorio.
Solo serán admitidas aquellas variaciones que se mencionen expresamente en el pedido. Quedará a
consideración de YPF la aceptación o no de las mismas.
En caso de contradicción entre esta Especificación y los documentos del proyecto, el Proveedor lo indicará a
YPF y/o su representante para aclarar dicha contradicción.
El cumplimiento con esta especificación no exime al Proveedor o vendedor de la responsabilidad de suministrar
los materiales adecuados para las condiciones de servicio especificadas.
Lo indicado en esta Especificación cubre los requisitos mínimos requeridos.




   COPIA NO CONTROLADA
   [Consulte la versión vigente en Y-DOC. El impreso es copia no controlada]
   © YPF S.A., 2013. Este documento es propiedad exclusiva de YPF S.A. y su reproducción total o parcial está totalmente prohibida y queda amparada por la legislación vigente. El uso, copia, reproducción
                                         o venta de esta publicación, sólo podrá realizarse con autorización expresa y por escrito del propietario de la publicación.




                                                                                                                                                                                            39 / 56
                                                    #Título                     B0600 Protección
                                                                                Anticorrosiva con
                                                                                Recubrimientos
#Tipo                                                Especificación            #Código                 ES__-0002657
#Fecha de Vigencia                                   08/09/2023                #Versión                1.1
#Activo de la información                            YPF - Privada
#Proceso                                             21. Abastecimiento > 11. Gestionar Proyectos de Instalaciones de Superficie


6 Roles, Indicadores, registros y riesgos del proceso

6.1      Roles
                        Rol                                                                       Puestos / Unidad/es Organizativa/s
N/A


6.2 Indicadores
  Indicador                        Fórmula                         Frecuencia                     Responsable                              Cliente                                Registro
    (KPI)                                                                                                                                 Interno /
                                                                                                                                          Externo
N/A


6.3 Registros
      Registro                     Responsable                         Responsable                        Frecuencia de                       Disposición y                          Tiempo de
                                    del registro                        del archivo                         registro /                         protección                             archivo
                                                                                                             archivo
N/A


6.4 Riesgos y acciones mitigantes
Codificación de                                        Riesgo                                                           Origen                                                 Controles
  Referencia                                                                                                                                                                   mitigantes
N/A


6.5 Reglas de Negocio
                          Nombre                                                                                                 Descripción
N/A




  COPIA NO CONTROLADA
  [Consulte la versión vigente en Y-DOC. El impreso es copia no controlada]
   © YPF S.A., 2013. Este documento es propiedad exclusiva de YPF S.A. y su reproducción total o parcial está totalmente prohibida y queda amparada por la legislación vigente. El uso, copia, reproducción
                                         o venta de esta publicación, sólo podrá realizarse con autorización expresa y por escrito del propietario de la publicación.




                                                                                                                                                                                            40 / 56
                                                    #Título                     B0600 Protección
                                                                                Anticorrosiva con
                                                                                Recubrimientos
#Tipo                                                Especificación            #Código                 ES__-0002657
#Fecha de Vigencia                                   08/09/2023                #Versión                1.1
#Activo de la información                            YPF - Privada
#Proceso                                             21. Abastecimiento > 11. Gestionar Proyectos de Instalaciones de Superficie


7 Anexos y referencias

7.1 Anexos

7.1.1 Anexos Especiales
#Nº                                                                                                  Nombre
N/A


7.1.2 Otros anexos
 #Nº                                                                                                 Nombre
  I        Anexo I - B0600 - Resumen de Sistemas de Recubrimiento.

  II       Anexo II - B0600 - Listado de Sistemas y Productos Aceptados.

 III       Anexo III - B0600 - Requisitos de Contratación para la Aplicación de Recubrimientos.

 IV        Anexo IV - B0600 - Protección Anticorrosiva de Cañerías Nuevas y Accesorios de Cañería.

 V         Anexo V - B0600 - Cromaticidad Líneas y Equipos.

 VI        Anexo VI - B0600 - Práctica Recomendada para la Calificación de Sistemas de Recubrimiento.


7.2 Normativa relacionada
  Categoría                                             Título                                                                                                           Código
                              B0500 Requisitos generales de soldadura dentro de planta                                                                                ES__-0001001
                              B0601 Protección Anticorrosiva de Cañerías                                                                                              ES__-0001027
                              B0602 Protección Anticorrosiva - Cañerías Soterradas                                                                                    ES__-0001026
                              B0603 Protección Anticorrosiva - Tanques Nuevos                                                                                         ES__-0001028
                              B0604 Protección anticorrosiva - Tanques en servicio                                                                                    ES__-0001029
                              B0606 Protección Anticorrosiva - Recipientes nuevos                                                                                     ES__-0001032
  Normativa
                              B0607 Protección Anticorrosiva - Recipientes en servicio                                                                                ES__-0001030
 Interna YPF
                              B0608 Protección catódica interior de recipientes                                                                                       ES__-0001031
                              B0609 Guía de selección de materiales y sistemas de
                                                                                                                                                                      ES__-0002549
                              recubrimiento interior
                              L1101 Clase de Cañerías para Ductos                                                                                                     ES__-0001987
                              L0200 Clases de Cañerías para Plantas                                                                                                   ES__-0001998
                              P0102 Protección Catódica                                                                                                               ES__-0002304



  COPIA NO CONTROLADA
  [Consulte la versión vigente en Y-DOC. El impreso es copia no controlada]
   © YPF S.A., 2013. Este documento es propiedad exclusiva de YPF S.A. y su reproducción total o parcial está totalmente prohibida y queda amparada por la legislación vigente. El uso, copia, reproducción
                                         o venta de esta publicación, sólo podrá realizarse con autorización expresa y por escrito del propietario de la publicación.




                                                                                                                                                                                            41 / 56
                                                   #Título                     B0600 Protección
                                                                               Anticorrosiva con
                                                                               Recubrimientos
#Tipo                                               Especificación            #Código                 ES__-0002657
#Fecha de Vigencia                                  08/09/2023                #Versión                1.1
#Activo de la información                           YPF - Privada
#Proceso                                            21. Abastecimiento > 11. Gestionar Proyectos de Instalaciones de Superficie

 Categoría                                                                        Título                                                                                    Código
 Normativa
                             N/A
  Externa
 Normativa
                             ED(EP)-B-03.00 Códigos de colores y símbolos                                                                                            ES__-0001086
 Derogada
                             Norma para bridas de caños y accesorios de ½ a 24 pulgadas
                                                                                                                                                                        ANSI B16.5
                             (métrico/pulgada)
                             Dispositivos para la protección de los ojos y de la cara del
                                                                                                                                                                        ANSI Z87.1
                             personal profesional y educacional.
                             Químicos industriales peligrosos-Hoja técnica de seguridad
                                                                                                                                                                       ANSI Z400.1
                             de los materiales-Preparación. (ANSI Z400.1/Z129.1)
                             Práctica Recomendada para el Cuidado y el Uso de Casing y
                                                                                                                                                                           API 5C1
                             de Tubing.
                             Especificación de separadores para petróleo y gas.                                                                                      API SPEC 12J
                             Inspección de Recipientes a Presión: su Inspección en
                                                                                                                                                                            API 510
                             servicio, Clasificación, Reparación y Alteración.
                             Inspección de cañerías en servicio; su Clasificación,
                                                                                                                                                                            API 570
                             Reparación y Alteración
                             Tanques soldados para almacenamiento de petróleo                                                                                               API 650
                             Inspección, Reparación, Modificación y Reconstrucción de
                                                                                                                                                                            API 653
                             Tanques
                             Especificación estándar para acero estructural.                                                                                      ASTM A36/A36M
    Otras
                             Método estándar para verificar el grado de uniformidad de la
 referencias
                             temperatura de hornos para el tratamiento térmico de                                                                                ASTM A991/991M
                             productos de acero.
                             Ensayo de fragilización residual de elementos con
                             recubrimientos metálicos, con roscado externo, sujetadores                                                                                 ASTM B839
                             (fasteners) y vástagos – Método de la cuña inclinada.
                             Método estándar para la resistencia a la tracción de morteros,
                                                                                                                                                                        ASTM C307
                             grouts y acabados monolíticos químicamente resistentes.
                             Método estándar para determinar el tiempo de trabajo, inicio
                             del fraguado y resistencia mecánica para el servicio de                                                                                    ASTM C308
                             morteros de resina químicamente resistentes.
                             Método estándar para determinar la adherencia de morteros
                                                                                                                                                                        ASTM C321
                             químicamente resistentes.
                             Método estándar para determinar la absorción de morteros,
                                                                                                                                                                        ASTM C413
                             grout, acabados monolíticos y hormigones poliméricos.
                             Método estándar para determinar la contracción lineal y el
                             coeficiente de expansión térmica de morteros, grouts,                                                                                      ASTM C531
                             acabados monolíticos y hormigones poliméricos.


  COPIA NO CONTROLADA
  [Consulte la versión vigente en Y-DOC. El impreso es copia no controlada]
  © YPF S.A., 2013. Este documento es propiedad exclusiva de YPF S.A. y su reproducción total o parcial está totalmente prohibida y queda amparada por la legislación vigente. El uso, copia, reproducción
                                        o venta de esta publicación, sólo podrá realizarse con autorización expresa y por escrito del propietario de la publicación.




                                                                                                                                                                                           42 / 56
                                                   #Título                     B0600 Protección
                                                                               Anticorrosiva con
                                                                               Recubrimientos
#Tipo                                               Especificación            #Código                 ES__-0002657
#Fecha de Vigencia                                  08/09/2023                #Versión                1.1
#Activo de la información                           YPF - Privada
#Proceso                                            21. Abastecimiento > 11. Gestionar Proyectos de Instalaciones de Superficie

  Categoría                                               Título                                                                                                            Código
                             Método estándar para determinar la resistencia a la
                             compresión de morteros, grouts, acabados monolíticos y                                                                                     ASTM C579
                             hormigones poliméricos.
                             Método estándar para determinar la resistencia a la flexión y
                             módulo de elasticidad de morteros, grouts, acabados                                                                                        ASTM C580
                             monolíticos y hormigones poliméricos.
                             Método estándar para determinar la adherencia por pelado
                                                                                                                                                                        ASTM C794
                             en sellos de unión elastoméricos.
                             Obtención de muestras y ensayos de solventes volátiles e
                             intermediarios químicos para ser utilizados en pinturas,                                                                                   ASTM D268
                             recubrimientos y materiales asociados.
                             Especificación estándar para pigmento de cinc en polvo.                                                                                    ASTM D520
                             Método estándar para determinar brillo especular.                                                                                          ASTM D523
                             Método estándar para determinar peso específico y aparente
                                                                                                                                                                        ASTM D891
                             de químicos industriales líquidos.
                             Método estándar para ensayar cintas autoadhesivas
                                                                                                                                                                      ASTM D1000
                             utilizadas para aplicaciones eléctricas y electrónicas.
                             Método estándar para determinar la viscosidad mediante
                                                                                                                                                                      ASTM D1200
                             copa Ford.
                             Método estándar para determinar el grado de dispersión del
                                                                                                                                                                      ASTM D1210
                             sistema vehículo pigmento mediante la cuña Hegman.
                             Método estándar para determinar el punto de inflamación y el
                             punto de combustión de líquidos por el método del equipo de                                                                              ASTM D1310
                             control de vaso abierto.
                             Método estándar para determinar el contenido de agua en
                                                                                                                                                                      ASTM D1364
                             solventes volátiles (Karl Fisher).
                             Método estándar para determinar la densidad de
                                                                                                                                                                      ASTM D1475
                             recubrimientos líquidos, tintas y productos relacionados.
                             Método estándar para determinar secado, curado o
                             formación de película de recubrimientos orgánicos a                                                                                      ASTM D1640
                             temperatura ambiente.
                             Práctica estándar para la observación visual de colores y
                             diferencia de colores de materiales opacos iluminados                                                                                    ASTM D1729
                             difusamente.
                             Método estándar para determinar propiedades reológicas de
                             materiales no newtonianos mediante viscosímetro rotacional                                                                               ASTM D2196
                             (tipo Brookfield).
                             Método estándar para determinar el contenido de volátiles en
                                                                                                                                                                      ASTM D2369
                             recubrimientos



  COPIA NO CONTROLADA
  [Consulte la versión vigente en Y-DOC. El impreso es copia no controlada]
  © YPF S.A., 2013. Este documento es propiedad exclusiva de YPF S.A. y su reproducción total o parcial está totalmente prohibida y queda amparada por la legislación vigente. El uso, copia, reproducción
                                        o venta de esta publicación, sólo podrá realizarse con autorización expresa y por escrito del propietario de la publicación.




                                                                                                                                                                                           43 / 56
                                                   #Título                     B0600 Protección
                                                                               Anticorrosiva con
                                                                               Recubrimientos
#Tipo                                               Especificación            #Código                 ES__-0002657
#Fecha de Vigencia                                  08/09/2023                #Versión                1.1
#Activo de la información                           YPF - Privada
#Proceso                                            21. Abastecimiento > 11. Gestionar Proyectos de Instalaciones de Superficie

  Categoría                                              Título                                                                                                             Código
                             Práctica estándar para la separación del vehículo en pinturas
                                                                                                                                                                      ASTM D2372
                             rebajables por sol-vente.
                             Método estándar para determinar la dureza por indentación
                                                                                                                                                                      ASTM D2583
                             de plásticos rígidos por medio de un durómetro Barcol.
                             Identificación de los Sólidos del Vehículo de Pinturas
                             formuladas con solventes por el método de Espectrometría                                                                                 ASTM D2621
                             Infrarrojo.
                             Método estándar para determinar materia no volátil en
                                                                                                                                                                      ASTM D2697
                             volumen en pinturas y barnices.
                             Guía para Inspectores de Trabajos de Recubrimiento
                                                                                                                                                                      ASTM D3276
                             (Substratos Metálicos)
                             Método de ensayo para bajas concentraciones de plomo,
                                                                                                                                                                      ASTM D3335
                             cadmio y cobalto por espectroscopía de absorción atómica.
                             Ensayo para la Medición de Espesores de Capa Seca de
                                                                                                                                                                      ASTM D4138
                             Recubrimientos Protectores por Medios Destructivos.
                             Práctica estándar para la calificación de aplicadores de
                                                                                                                                                                      ASTM D4228
                             recubrimiento en superficies de acero
                             Método de ensayo para determinar la humedad en el
                                                                                                                                                                      ASTM D4263
                             hormigón por el método de la lámina de plástico.
                             Método de ensayo para establecer la presencia de aceite o
                                                                                                                                                                      ASTM D4285
                             agua en el aire comprimido.
                             Método estándar para determinar la resistencia al
                             desprendimiento de pinturas utilizando un aplicador                                                                                      ASTM D4400
                             multiranurado.
                             Método de ensayo para la medición en el campo del perfil de
                             anclaje de aceros que han sido tratados por chorreado                                                                                    ASTM D4417
                             abrasivo.
                             Ensayo de resistencia a la tracción de recubrimientos
                             utilizando instrumentos portátiles para la medición de la                                                                                ASTM D4541
                             adhesividad.
                             Ensayo para la medición de la resistencia a la MEK (metil etil
                                                                                                                                                                      ASTM D4752
                             cetona) de fondos (inorgánicos) de cinc silicato.
                             Análisis conductimétrico de contaminantes iónicos solubles
                                                                                                                                                                      ASTM D4940
                             en agua de abrasivos para chorreado abrasivo.
                             Ensayo de discontinuidad (Holiday) de recubrimientos
                             protectores no-conductivos aplicados sobre substratos                                                                                    ASTM D5162
                             metálicos.




  COPIA NO CONTROLADA
  [Consulte la versión vigente en Y-DOC. El impreso es copia no controlada]
  © YPF S.A., 2013. Este documento es propiedad exclusiva de YPF S.A. y su reproducción total o parcial está totalmente prohibida y queda amparada por la legislación vigente. El uso, copia, reproducción
                                        o venta de esta publicación, sólo podrá realizarse con autorización expresa y por escrito del propietario de la publicación.




                                                                                                                                                                                           44 / 56
                                                   #Título                     B0600 Protección
                                                                               Anticorrosiva con
                                                                               Recubrimientos
#Tipo                                               Especificación            #Código                 ES__-0002657
#Fecha de Vigencia                                  08/09/2023                #Versión                1.1
#Activo de la información                           YPF - Privada
#Proceso                                            21. Abastecimiento > 11. Gestionar Proyectos de Instalaciones de Superficie

  Categoría                                                Título                                                                                                           Código
                             Medición de la rugosidad de superficies metálicas limpiadas
                             mediante chorreado abrasivo utilizando un instrumento                                                                                    ASTM D7127
                             portátil de aguja.
                             Método estándar para determinar la tasa de emisión de vapor
                             húmedo de la sub-superficie del hormigón utilizando cloruro                                                                               ASTM F1869
                             de calcio anhidro.
                             Verificación del control del proceso para evitar la fragilización
                                                                                                                                                                       ASTM F1940
                             por hidrógeno en sujetadores (fasteners) recubiertos.
                             Método de prueba estándar para el despegue catódico de
                             revestimientos de tuberías sometidos a temperaturas                                                                                         ASTM G42
                             elevadas
                             Sistemas de recubrimientos orgánicos internos y externos
                             para la protección de aparatos e instalaciones industriales
                                                                                                                                                                    BS EN 14879-1
                             contra la corrosión, provocada por medios agresivos –
                             Terminología, diseño y preparación de substratos.
                             Reglas para la construcción de recipientes a presión.                                                                         ASME BPVC Section VIII
                             Guía para la selección y especificación preparación
                                                                                                                                                                        ICRI 03732
                             superficial de hormigón para selladores y recubrimientos.
                             Ensayo de pinturas, barnices y recubrimientos similares:
